Repository: lokeshpancharia/CuFeML

# Cu-Fe Database Data Processing Summary

## Overview
This directory contains the data processing pipeline for the Cu-Fe alloy database, focusing on compressive strength prediction. The original dataset has been cleaned, analyzed, and prepared for machine learning modeling.

## Files Description

### 1. `clean_cu_fe_data.py`
Main data cleaning script that:
- Removes features with >70% missing values (Yield Strength, Ultimate Tensile Strength, Elongation)
- Extracts temperature and processing method information from text notes
- Creates derived features (composition ratios, element counts, etc.)
- Handles missing values and infinite values
- Encodes categorical variables

File: data_processing/source_reference_guide.csv
Composition,Source,Compressive strength (MPa)
AlCuNiFeTi,https://doi.org/10.1007/s11106-016-9790-3,3620.0
AlCuNiFeCr,https://doi.org/10.1007/s11106-016-9790-3,3220.0
CoCrCu0.1FeMoNi,https://doi.org/10.1016/j.vacuum.2020.109173,3012.0
AlCoCrCuFeNiMo0.6,https://doi.org/10.1016/j.vacuum.2020.109173,2820.0
AlCoCrCuFeNiMo0.4,https://doi.org/10.1016/j.vacuum.2020.109173,2660.0
AlCoCrCuFeNiMo0.2,https://doi.org/10.1016/j.vacuum.2020.109173,2640.0
AlCuFeMnTiV,https://doi.org/10.1016/j.jallcom.2021.163352,2630.0
AlCoCrCuFeNiMo0.8,https://doi.org/10.1016/j.vacuum.2020.109173,2600.0
AlCuFeMnTiV,https://doi.org/10.1016/j.jallcom.2021.163352,2465.0
AlCuFeMnTiV,https://doi.org/10.1016/j.jallcom.2021.163352,2420.0
AlCoCrCuFeNiMo0.2,https://doi.org/10.1016/j.vacuum.2020.109173,2240.0
TiZrHfNiCuCo,dx.doi.org/10.1007/s12540-016-6034-5,2091.0
CoCrCu0.8FeMoNi,https://doi.org/10.1016/j.vacuum.2020.109173,1970.0
TiZrHfNiCu,dx.doi.org/10.1007/s12540-016-6034-5,1924.0
CoCrCu0.5FeMoNi,https://doi.org/10.1016/j.vacuum.2020.109173,1900.0
Al0.75CoCrCu0.25FeNiTi0.5,https://doi.org/10.1016/j.dib.2018.11.111,1900.0
Al11.1(CoCrCuFeMnNiTiV)88.9,https://doi.org/10.1016/j.dib.2018.11.111,1862.0
CoCrCu0.3FeMoNi,https://doi.org/10.1016/j.vacuum.2020.109173,1800.0
Co25.0Ni25.0Fe25.0Al7.5Cu17.5,https://doi.org/10.1016/j.vacuum.2022.110930,1795.0
Al0.5CoCrCuFeNiSi0.4,http://dx.doi.org/10.1016/j.jallcom.2014.11.085,1790.0
CuYZrHfAl,dx.doi.org/10.1016/j.matdes.2016.06.100,1751.0
CoCrCuFeMoNi,https://doi.org/10.1016/j.vacuum.2020.109173,1750.0
Al0.9Si0.2CrFeCoNCu0.1,dx.doi.org/10.1016/j.matdes.2015.11.013,1700.0
Al20.0Ti20.0Ni20.0Cu20.0Fe20.0,dx.doi.org/10.1016/j.apsusc.2015.07.207,1670.0
Al0.8Si0.2CrFeCoNCu0.2,dx.doi.org/10.1016/j.matdes.2015.11.013,1650.0
TiZrHfNiCuNb,dx.doi.org/10.1007/s12540-016-6034-5,1646.0
Al2.0CoCrCuFeNi,https://doi.org/10.1016/j.dib.2018.11.111,1620.0
Al20.0Ti20.0Ni20.0Cu20.0Fe20.0,dx.doi.org/10.1016/j.apsusc.2015.07.207,1617.0
Al0.6Si0.2CrFeCoNCu0.4,dx.doi.org/10.1016/j.matdes.2015.11.013,1600.0
Al0.5CoCrCu0.5FeNiTi0.5,https://doi.org/10.1016/j.dib.2018.11.111,1580.0
Al20.0Ti20.0Ni20.0Cu20.0Fe20.0,dx.doi.org/10.1016/j.apsusc.2015.07.215,1569.0
Al22.5Ti22.5Ni20.0Cu20.0Fe15.0,dx.doi.org/10.1016/j.apsusc.2015.07.207,1490.0
FeCoNi1.5CuB0.5Y0.2,https://doi.org/10.1016/j.jallcom.2022.164310,1480.05
AlCoCrCuFeNiV,https://doi.org/10.1016/j.dib.2018.11.111,1469.0
Al20(CoCrCuFeMnNiTiV)80,https://doi.org/10.1016/j.dib.2018.11.111,1465.0
Al40(CoCrCuFeMnNiTiV)60,https://doi.org/10.1016/j.dib.2018.11.111,1461.0
FeCoNiCuMo,https://doi.org/10.1016/j.vacuum.2020.109173,1460.0
FeCoNiCuMo0.8,https://doi.org/10.1016/j.vacuum.2020.109173,1436.0
CuYZrTiAl,dx.doi.org/10.1016/j.matdes.2016.06.100,1432.0
FeCoNiCuMo0.6,https://doi.org/10.1016/j.vacuum.2020.109173,1421.0
CuYZrTiHf,dx.doi.org/10.1016/j.matdes.2016.06.100,1380.0
FeCrNiCoCu0.5Al,http://dx.doi.org/10.1016/j.jallcom.2014.06.090,1355.0
FeCrNiCoCu0.5Al0.9,http://dx.doi.org/10.1016/j.jallcom.2014.06.090,1345.0
Al22.5Ti22.5Ni20.0Cu20.0Fe15.0,dx.doi.org/10.1016/j.apsusc.2015.07.207,1335.0
FeCoNi1.5CuB0.5Y0.2,https://doi.org/10.1016/j.jallcom.2022.164310,1331.92
Al22.5Ti22.5Ni20.0Cu20.0Fe15.0,dx.doi.org/10.1016/j.apsusc.2015.07.207,1326.0
CoCrCuFeMnNiTiV,https://doi.org/10.1016/j.dib.2018.11.111,1312.0
CoCrCuFeNiTi,https://doi.org/10.1016/j.dib.2018.11.111,1272.0
Al25.0Ti25.0Ni25.0Cu25.0,dx.doi.org/10.1016/j.apsusc.2015.07.207,1263.0
Al0.5CoCrCuFeNiSi0.0,http://dx.doi.org/10.1016/j.jallcom.2014.11.085,1260.0
Al20.0Ti20.0Ni20.0Cu20.0Fe20.0,dx.doi.org/10.1016/j.apsusc.2015.07.207,1247.0
AlCuFeMnTiV,https://doi.org/10.1016/j.jallcom.2021.163352,1238.0
AlCoCrCuFeNiTi,https://doi.org/10.1016/j.dib.2018.11.111,1234.0
AlCrFeCoNiCuTi,dx.doi.org/10.1016/j.matchar.2016.02.018,1234.0
FeCoNi1.5CuB0.5Y0.2,https://doi.org/10.1016/j.jallcom.2022.164310,1217.74
Al22.5Ti22.5Ni20.0Cu20.0Fe15.0,dx.doi.org/10.1016/j.apsusc.2015.07.207,1210.0
FeCoNi1.5CuB0.5Y0.2,https://doi.org/10.1016/j.jallcom.2022.164310,1198.22
FeCoNi1.5CuB0.5Y0.2,https://doi.org/10.1016/j.jallcom.2022.164310,1164.26
FeCrNiCoCu0.5Al0.8,http://dx.doi.org/10.1016/j.jallcom.2014.06.090,1150.0
Ni1.2CoCuFeCr0.8,dx.doi.org/10.1016/j.jallcom.2015.11.205,1145.0
FeCoNiCuMo0.4,https://doi.org/10.1016/j.vacuum.2020.109173,1106.0
FeCoNi1.5CuB0.5Y0.2,https://doi.org/10.1016/j.jallcom.2022.164310,1088.71
FeCoNi1.5CuB0.5Y0.2,https://doi.org/10.1016/j.jallcom.2022.164310,1081.49
AlCuFeNiTi,https://doi.org/10.1016/j.dib.2018.11.111,1074.0
FeCoNi1.5CuB0.5Y0.2,https://doi.org/10.1016/j.jallcom.2022.164310,1053.1
CoCrCuFeNiTi0.8,https://doi.org/10.1016/j.dib.2018.11.111,1042.0
FeCoNiCuMo0.2,https://doi.org/10.1016/j.vacuum.2020.109173,1041.0
FeCoNi1.5CuB0.5Y0.2,https://doi.org/10.1016/j.jallcom.2022.164310,1023.57
Ni1.5CoCuFeCr0.5,dx.doi.org/10.1016/j.jallcom.2015.11.205,1009.0
Al0.5CoCrCuFeNiSi0.8,http://dx.doi.org/10.1016/j.jallcom.2014.11.085,1006.0
AlCoCrCuFeMnNi,https://doi.org/10.1016/j.dib.2018.11.111,1005.0
AlCrFeCoNiCuMn,dx.doi.org/10.1016/j.matchar.2016.02.018,1005.0
Al1.125CuFe0.75NiTi1.125,https://doi.org/10.1016/j.dib.2018.11.111,980.0
Al22.5Cu20.0Fe15.0Ni20.0Ti22.5,https://doi.org/10.1016/j.dib.2018.11.111,980.0
AlCoCrCuFeNi,https://doi.org/10.1016/j.dib.2018.11.111,950.0
Al25.0Ti25.0Ni25.0Cu25.0,dx.doi.org/10.1016/j.apsusc.2015.07.207,870.0
NiCoCuFeCr,dx.doi.org/10.1016/j.jallcom.2015.11.205,869.0
FeCrNiCoCu0.5Al0.75,http://dx.doi.org/10.1016/j.jallcom.2014.06.090,820.0
Al35.0Mg15.0Zn30.0Cu5.0Si15.0,https://doi.org/10.1016/j.jallcom.2021.163508,765.0
Al0.25CoCrCu0.75FeNiTi0.5,https://doi.org/10.1016/j.dib.2018.11.111,750.0
Ni1.8CoCuFeCr0.2,dx.doi.org/10.1016/j.jallcom.2015.11.205,747.0
Al35.0Mg20.0Zn30.0Cu5.0Si10.0,https://doi.org/10.1016/j.jallcom.2021.163508,718.0
CoCrCuFeNiTi0.5,https://doi.org/10.1016/j.dib.2018.11.111,700.0
CrFeCoNiCuTi0.5,dx.doi.org/10.1016/j.matchar.2016.02.018,700.0
Al0.5Si0.2CrFeCoNCu0.5,dx.doi.org/10.1016/j.matdes.2015.11.013,650.0
FeCrNiCoCu0.5Al0.7,http://dx.doi.org/10.1016/j.jallcom.2014.06.090,630.0
(CuMnNi)90Sn10,https://doi.org/10.1016/j.dib.2018.11.111,630.0
Al35.0Mg25.0Zn30.0Cu5.0Si5.0,https://doi.org/10.1016/j.jallcom.2021.163508,559.0
Al0.4Si0.2CrFeCoNCu0.6,dx.doi.org/10.1016/j.matdes.2015.11.013,550.0
Al25.0Ti25.0Ni25.0Cu25.0,dx.doi.org/10.1016/j.apsusc.2015.07.207,536.0
(CuMnNi)90Al10,https://doi.org/10.1016/j.dib.2018.11.111,515.0
Al0.2Si0.2CrFeCoNiCu0.8,dx.doi.org/10.1016/j.matdes.2015.11.013,500.0
Al25.0Ti25.0Ni25.0Cu25.0,dx.doi.org/10.1016/j.apsusc.2015.07.207,498.0
Al8.0Cu0.5Li0.5Mg0.5Zn0.5,https://doi.org/10.1016/j.dib.2018.11.111,488.0
Al0.5CoCrCuFeNi,https://doi.org/10.1016/j.dib.2018.11.111,388.0
(CuMnNi)95Sn5,https://doi.org/10.1016/j.dib.2018.11.111,380.0
FeCrNiCoAl0.5Cu,http://dx.doi.org/10.1016/j.jallcom.2014.06.090,350.0
FeCrNiCoCu0.5Al0.5,http://dx.doi.org/10.1016/j.jallcom.2014.06.090,340.0
(CuMnNi)95Al5,https://doi.org/10.1016/j.dib.2018.11.111,330.0
FeCrNiCoAl0.5Cu0.5,http://dx.doi.org/10.1016/j.jallcom.2014.06.090,325.0
FeCrNiCoAl0.5Cu0.75,http://dx.doi.org/10.1016/j.jallcom.2014.06.090,320.0
AlCuNiTi,https://doi.org/10.1016/j.dib.2018.11.111,300.0
CoCrCuFeNi,https://doi.org/10.1016/j.dib.2018.11.111,230.0
(CuMnNi)75Zn25,https://doi.org/10.1016/j.dib.2018.11.111,215.0
(CuMnNi)80Zn20,https://doi.org/10.1016/j.dib.2018.11.111,140.0

File: data_processing/merged_database_cleaned.csv (part 2 of 3)
Ag,Al,B,BCC,C,C11 Elastic Constant (GPa),Ca,Co,Composition,Compressive strength (MPa),Cr,Cu,Cu_Content,Cu_Fe_Ratio,Density (g/cm3),Ductility (%),Elastic Modulus (GPa),FCC,Fe,Fe_Content,Fracture Toughness,Ga,Gd,Ge,HCP,Hardness (HVN),Has_BCC_Phase,Has_FCC_Phase,Has_HCP_Phase,Has_IM_Phase,Hf,IM,Li,Method_Other,Method_Unknown,Method_annealing,Method_arc_melting,Method_as_cast,Method_room_temperature,Method_sintering,Mg,Mn,Mo,N,Nb,Nd,Ni,Num_Crystal_Structures,Num_Elements,Num_Phases,Pb,Pd,Phases present,Plasticity (%) - Compressive,Processing_Temperature_C,Processing_Temperature_K,Re,Sc,Shear Modulus (GPa),Si,Sn,Source,Ta,Test Type,Ti,Total_Composition,Unique ID,V,W,Y,Zn,Zr,doi,σ(MPa) at 1000 C,σ(MPa) at 1200 C
0.0,0.1666666666666666,0.0,1,0.0,0.0,0.0,0.1666666666666666,AlCoCrCuFeNi,1303.0,0.1666666666666666,0.1666666666666666,0.1666666666666666,1.0,7.1,15.15,184.0,1,0.1666666666666666,0.1666666666666666,13.11,0.0,0.0,0.0,0,410.0,1,1,0,0,0.0,0,0.0,False,True,False,False,False,False,False,0.0,0.0,0.0,0.0,0.0,0.0,0.1666666666666666,2,6,2.0,0.0,0.0,FCC+BCC,11.3,499.85,773.0,0.0,0.0,80.34,0.0,0.0,https://doi.org/10.1016/j.dib.2018.11.111,0.0,,0.0,1.0000000000000002,6-132426272829-161616161616-000009_3,0.0,0.0,0.0,0.0,0.0,doi.org/10.1016/j.dib.2018.11.111,150.0,80.0
0.0,0.02,0.0,1,0.0,0.0,0.0,0.196,Al<sub>2</sub>CoCrCuFeNi,1620.0,0.196,0.196,0.196,1.0,6.3,15.15,170.0,1,0.196,0.196,13.11,0.0,0.0,0.0,0,410.0,1,1,0,0,0.0,0,0.0,False,True,False,False,False,False,False,0.0,0.0,0.0,0.0,0.0,0.0,0.196,2,6,2.0,0.0,0.0,FCC+BCC,11.3,499.85,773.0,0.0,0.0,80.34,0.0,0.0,https://doi.org/10.1016/j.dib.2018.11.111,0.0,,0.0,1.0,6-132426272829-281414141414-000009_1,0.0,0.0,0.0,0.0,0.0,doi.org/10.1016/j.dib.2018.11.111,150.0,80.0
0.0,0.005,0.0,1,0.0,0.0,0.0,0.24625,Al<sub>0.5</sub>CoCrCu<sub>0.5</sub>FeNiTi<sub>0.5</sub>,1580.0,0.24625,0.005,0.005,0.0203045685279187,7.1,15.15,198.0,1,0.24625,0.24625,13.11,0.0,0.0,0.0,0,410.0,1,1,0,0,0.0,0,0.0,False,True,False,False,False,False,False,0.0,0.0,0.0,0.0,0.0,0.0,0.24625,2,7,2.0,0.0,0.0,FCC+BCC,11.3,499.85,773.0,0.0,0.0,80.34,0.0,0.0,https://doi.org/10.1016/j.dib.2018.11.111,0.0,,0.005,1.0,7-13222426272829-00099181818189-000009_1,0.0,0.0,0.0,0.0,0.0,doi.org/10.1016/j.dib.2018.11.111,150.0,80.0
0.0,0.0075,0.0,1,0.0,0.0,0.0,0.24625,Al<sub>0.75</sub>CoCrCu<sub>0.25</sub>FeNiTi<sub>0.5</sub>,1900.0,0.24625,0.0025,0.0025,0.0101522842639593,6.8,15.15,198.0,1,0.24625,0.24625,13.11,0.0,0.0,0.0,0,410.0,1,1,0,0,0.0,0,0.0,False,True,False,False,False,False,False,0.0,0.0,0.0,0.0,0.0,0.0,0.24625,2,7,2.0,0.0,0.0,FCC+BCC,11.3,499.85,773.0,0.0,0.0,80.34,0.0,0.0,https://doi.org/10.1016/j.dib.2018.11.111,0.0,,0.005,1.0,7-13222426272829-00139181818184-000009_1,0.0,0.0,0.0,0.0,0.0,doi.org/10.1016/j.dib.2018.11.111,150.0,80.0
0.0,0.01125,0.0,0,0.0,0.0,0.0,0.0,Al<sub>1.125</sub>CuFe<sub>0.75</sub>NiTi<sub>1.125</sub>,980.0,0.0,0.485,0.485,64.66666666666667,5.9,15.15,178.0,1,0.0075,0.0075,13.11,0.0,0.0,0.0,0,410.0,0,1,0,0,0.0,0,0.0,False,True,False,False,False,False,False,0.0,0.0,0.0,0.0,0.0,0.0,0.485,1,5,1.0,0.0,0.0,FCC,11.3,499.85,773.0,0.0,0.0,80.34,0.0,0.0,https://doi.org/10.1016/j.dib.2018.11.111,0.0,,0.01125,1.0,5-1322262729-2222152020-000009_1,0.0,0.0,0.0,0.0,0.0,doi.org/10.1016/j.dib.2018.11.111,150.0,80.0
0.0,0.0153846153846153,0.0,0,0.0,0.0,0.0,0.123076923076923,Al<sub>0.125</sub>Co<sub>1</sub>Cr<sub>1</sub>Cu<sub>1</sub>Fe<sub>1</sub>Mn<sub>1</sub>Ni<sub>1</sub>Ti<sub>1</sub>V<sub>1</sub>,1862.0,0.123076923076923,0.123076923076923,0.123076923076923,1.0,7.085,15.15,198.0,0,0.123076923076923,0.123076923076923,13.11,0.0,0.0,0.0,0,410.0,0,0,0,0,0.0,0,0.0,False,True,False,False,False,False,False,0.0,0.123076923076923,0.0,0.0,0.0,0.0,0.123076923076923,0,9,1.0,0.0,0.0,,11.3,499.85,773.0,0.0,0.0,80.34,0.0,0.0,https://10.1038/s41597-020-00768-9,0.0,,0.123076923076923,1.0,9-132223242526272829-011212121212121212-000013_1,0.123076923076923,0.0,0.0,0.0,0.0,10.1038/s41597-020-00768-9,150.0,80.0
0.0,0.005,0.0,0,0.0,0.0,0.0,0.1989999999999999,Al<sub>0.5</sub>CoCrCuFeNi,400.0,0.1989999999999999,0.1989999999999999,0.1989999999999999,1.0,7.085,15.15,198.0,1,0.1989999999999999,0.1989999999999999,13.11,0.0,0.0,0.0,0,410.0,0,1,0,0,0.0,0,0.0,False,True,False,False,False,False,False,0.0,0.0,0.0,0.0,0.0,0.0,0.1989999999999999,1,6,1.0,0.0,0.0,FCC,11.3,499.85,773.0,0.0,0.0,80.34,0.0,0.0,https://10.1016/j.jallcom.2013.08.176,0.0,,0.0,1.0,6-132426272829-091818181818-000057_1,0.0,0.0,0.0,0.0,0.0,10.1016/j.jallcom.2013.08.176,150.0,80.0
0.0,0.005,0.0,0,0.0,0.0,0.0,0.1989999999999999,Al<sub>0.5</sub>CoCrCuFeNi,1400.0,0.1989999999999999,0.1989999999999999,0.1989999999999999,1.0,7.085,15.15,198.0,1,0.1989999999999999,0.1989999999999999,13.11,0.0,0.0,0.0,0,410.0,0,1,0,0,0.0,0,0.0,False,True,False,False,False,False,False,0.0,0.0,0.0,0.0,0.0,0.0,0.1989999999999999,1,6,1.0,0.0,0.0,FCC,11.3,499.85,773.0,0.0,0.0,80.34,0.0,0.0,https://10.1016/j.jallcom.2013.08.176,0.0,,0.0,1.0,6-132426272829-091818181818-000057_2,0.0,0.0,0.0,0.0,0.0,10.1016/j.jallcom.2013.08.176,150.0,80.0
0.0,0.005,0.0,0,0.0,0.0,0.0,0.1989999999999999,Al<sub>0.5</sub>CoCrCuFeNi,380.0,0.1989999999999999,0.1989999999999999,0.1989999999999999,1.0,7.085,15.15,198.0,1,0.1989999999999999,0.1989999999999999,13.11,0.0,0.0,0.0,0,410.0,0,1,0,0,0.0,0,0.0,False,True,False,False,False,False,False,0.0,0.0,0.0,0.0,0.0,0.0,0.1989999999999999,1,6,1.0,0.0,0.0,FCC,11.3,499.85,773.0,0.0,0.0,80.34,0.0,0.0,https://10.1016/j.jallcom.2013.08.176,0.0,,0.0,1.0,6-132426272829-091818181818-000057_3,0.0,0.0,0.0,0.0,0.0,10.1016/j.jallcom.2013.08.176,150.0,70.0
0.0,0.1666666666666666,0.0,1,0.0,0.0,0.0,0.1666666666666666,AlCoCrCuFeNi,515.0,0.1666666666666666,0.1666666666666666,0.1666666666666666,1.0,7.085,15.15,198.0,1,0.1666666666666666,0.1666666666666666,13.11,0.0,0.0,0.0,0,410.0,1,1,0,0,0.0,0,0.0,False,True,False,False,False,False,False,0.0,0.0,0.0,0.0,0.0,0.0,0.1666666666666666,2,6,2.0,0.0,0.0,BCC + FCC,11.3,499.85,773.0,0.0,0.0,80.34,0.0,0.0,https://10.1016/j.jallcom.2013.08.176,0.0,,0.0,1.0000000000000002,6-132426272829-161616161616-000057_2,0.0,0.0,0.0,0.0,0.0,10.1016/j.jallcom.2013.08.176,369.0,80.0
0.0,0.1666666666666666,0.0,1,0.0,0.0,0.0,0.1666666666666666,AlCoCrCuFeNi,1850.0,0.1666666666666666,0.1666666666666666,0.1666666666666666,1.0,7.085,15.15,198.0,1,0.1666666666666666,0.1666666666666666,13.11,0.0,0.0,0.0,0,410.0,1,1,0,0,0.0,0,0.0,False,True,False,False,False,False,False,0.0,0.0,0.0,0.0,0.0,0.0,0.1666666666666666,2,6,2.0,0.0,0.0,FCC + BCC,11.3,499.85,773.0,0.0,0.0,80.34,0.0,0.0,https://10.1016/j.jallcom.2013.08.176,0.0,,0.0,1.0000000000000002,6-132426272829-161616161616-000057_3,0.0,0.0,0.0,0.0,0.0,10.1016/j.jallcom.2013.08.176,930.0,80.0
0.0,0.013,0.0,1,0.0,0.0,0.0,0.1974,Al<sub>1.3</sub>CoCrCuFeNi,1620.0,0.1974,0.1974,0.1974,1.0,7.085,15.15,198.0,1,0.1974,0.1974,13.11,0.0,0.0,0.0,0,410.0,1,1,0,0,0.0,0,0.0,False,True,False,False,False,False,False,0.0,0.0,0.0,0.0,0.0,0.0,0.1974,2,6,2.0,0.0,0.0,BCC + FCC,11.3,499.85,773.0,0.0,0.0,80.34,0.0,0.0,https://10.1016/j.jallcom.2013.08.176,0.0,,0.0,1.0,6-132426272829-201515151515-000057_1,0.0,0.0,0.0,0.0,0.0,10.1016/j.jallcom.2013.08.176,150.0,80.0
0.0,0.02,0.0,1,0.0,0.0,0.0,0.196,Al<sub>2</sub>CoCrCuFeNi,1620.0,0.196,0.196,0.196,1.0,7.085,15.15,198.0,1,0.196,0.196,13.11,0.0,0.0,0.0,0,410.0,1,1,0,0,0.0,0,0.0,False,True,False,False,False,False,False,0.0,0.0,0.0,0.0,0.0,0.0,0.196,2,6,2.0,0.0,0.0,FCC + BCC,11.3,499.85,773.0,0.0,0.0,80.34,0.0,0.0,https://10.1016/j.jallcom.2013.08.176,0.0,,0.0,1.0,6-132426272829-281414141414-000057_1,0.0,0.0,0.0,0.0,0.0,10.1016/j.jallcom.2013.08.176,150.0,80.0
0.0,0.02,0.0,1,0.0,0.0,0.0,0.196,Al<sub>2</sub>CoCrCuFeNi,1600.0,0.196,0.196,0.196,1.0,7.085,15.15,198.0,1,0.196,0.196,13.11,0.0,0.0,0.0,0,410.0,1,1,0,0,0.0,0,0.0,False,True,False,False,False,False,False,0.0,0.0,0.0,0.0,0.0,0.0,0.196,2,6,2.0,0.0,0.0,FCC + BCC,11.3,499.85,773.0,0.0,0.0,80.34,0.0,0.0,https://10.1016/j.jallcom.2013.08.176,0.0,,0.0,1.0,6-132426272829-281414141414-000057_2,0.0,0.0,0.0,0.0,0.0,10.1016/j.jallcom.2013.08.176,120.0,90.0
0.0,0.0045,0.0,0,0.0,0.0,0.0,0.1991,Al<sub>0.45</sub>CoCrCuFeNi,335.0,0.1991,0.1991,0.1991,1.0,7.403,15.15,198.0,0,0.1991,0.1991,13.11,0.0,0.0,0.0,0,410.0,0,0,0,0,0.0,0,0.0,False,True,False,False,False,False,False,0.0,0.0,0.0,0.0,0.0,0.0,0.1991,0,6,1.0,0.0,0.0,,11.3,499.85,773.0,0.0,0.0,80.34,0.0,0.0,https://10.1016/j.jallcom.2013.08.176,0.0,,0.0,1.0,6-132426272829-081818181818-000057_1,0.0,0.0,0.0,0.0,0.0,10.1016/j.jallcom.2013.08.176,150.0,80.0
0.0,0.1666666666666666,0.0,0,0.0,0.0,0.0,0.1666666666666666,AlCoCrCuFeNi,332.0,0.1666666666666666,0.1666666666666666,0.1666666666666666,1.0,7.526,15.15,198.0,0,0.1666666666666666,0.1666666666666666,13.11,0.0,0.0,0.0,0,410.0,0,0,0,0,0.0,0,0.0,False,True,False,False,False,False,False,0.0,0.0,0.0,0.0,0.0,0.0,0.1666666666666666,0,6,1.0,0.0,0.0,,11.3,499.85,773.0,0.0,0.0,80.34,0.0,0.0,https://10.1016/j.jallcom.2013.08.176,0.0,,0.0,1.0000000000000002,6-132426272829-161616161616-000057_1,0.0,0.0,0.0,0.0,0.0,10.1016/j.jallcom.2013.08.176,150.0,80.0
0.0,0.025,0.0,0,0.0,0.0,0.0,0.195,Al<sub>2.5</sub>CoCrCuFeNi,285.0,0.195,0.195,0.195,1.0,6.506,15.15,198.0,0,0.195,0.195,13.11,0.0,0.0,0.0,0,410.0,0,0,0,0,0.0,0,0.0,False,True,False,False,False,False,False,0.0,0.0,0.0,0.0,0.0,0.0,0.195,0,6,1.0,0.0,0.0,,11.3,499.85,773.0,0.0,0.0,80.34,0.0,0.0,https://10.1016/j.jallcom.2013.08.176,0.0,,0.0,1.0000000000000002,6-132426272829-331313131313-000057_1,0.0,0.0,0.0,0.0,0.0,10.1016/j.jallcom.2013.08.176,150.0,80.0
0.0,0.05,0.0,0,0.0,0.0,0.0,0.19,Al<sub>5</sub>CoCrCuFeNi,344.0,0.19,0.19,0.19,1.0,5.62,15.15,198.0,0,0.19,0.19,13.11,0.0,0.0,0.0,0,410.0,0,0,0,0,0.0,0,0.0,False,True,False,False,False,False,False,0.0,0.0,0.0,0.0,0.0,0.0,0.19,0,6,1.0,0.0,0.0,,11.3,499.85,773.0,0.0,0.0,80.34,0.0,0.0,https://10.1016/j.jallcom.2013.08.176,0.0,,0.0,1.0,6-132426272829-501010101010-000057_1,0.0,0.0,0.0,0.0,0.0,10.1016/j.jallcom.2013.08.176,150.0,80.0
0.0,0.005,0.0,0,0.0,0.0,0.0,0.1989999999999999,Al<sub>0.5</sub>CoCrCuFeNi,1284.0,0.1989999999999999,0.1989999999999999,0.1989999999999999,1.0,7.085,15.15,198.0,1,0.1989999999999999,0.1989999999999999,13.11,0.0,0.0,0.0,0,410.0,0,1,0,0,0.0,0,0.0,False,True,False,False,False,False,False,0.0,0.0,0.0,0.0,0.0,0.0,0.1989999999999999,1,6,2.0,0.0,0.0,FCC-1 + FCC-2,11.3,499.85,773.0,0.0,0.0,80.34,0.0,0.0,https://10.1016/j.actamat.2015.07.004,0.0,,0.0,1.0,6-132426272829-091818181818-000079_1,0.0,0.0,0.0,0.0,0.0,10.1016/j.actamat.2015.07.004,150.0,80.0
0.0,0.0,0.0,0,0.0,0.0,0.0,0.1984,CrFeCoNiCuTi<sub>0.8</sub>,1042.0,0.1984,0.1984,0.1984,1.0,7.58,15.15,198.0,0,0.1984,0.1984,13.11,0.0,0.0,0.0,0,410.0,0,0,0,0,0.0,0,0.0,False,True,False,False,False,False,False,0.0,0.0,0.0,0.0,0.0,0.0,0.1984,0,6,1.0,0.0,0.0,,11.3,499.85,773.0,0.0,0.0,80.34,0.0,0.0,https://10.1016/j.matdes.2015.06.072,0.0,,0.008,1.0,6-222426272829-131717171717-000080_1,0.0,0.0,0.0,0.0,0.0,10.1016/j.matdes.2015.06.072,150.0,80.0
0.0,0.0,0.0,0,0.0,0.0,0.0,0.1989999999999999,CrFeCoNiCuTi<sub>0.5</sub>,700.0,0.1989999999999999,0.1989999999999999,0.1989999999999999,1.0,7.82,15.15,198.0,0,0.1989999999999999,0.1989999999999999,13.11,0.0,0.0,0.0,0,410.0,0,0,0,0,0.0,0,0.0,False,True,False,False,False,False,False,0.0,0.0,0.0,0.0,0.0,0.0,0.1989999999999999,0,6,1.0,0.0,0.0,,11.3,499.85,773.0,0.0,0.0,80.34,0.0,0.0,https://10.1016/j.matdes.2015.06.072,0.0,,0.005,1.0,6-222426272829-091818181818-000080_1,0.0,0.0,0.0,0.0,0.0,10.1016/j.matdes.2015.06.072,150.0,80.0
0.0,0.1666666666666666,0.0,0,0.0,0.0,0.0,0.1666666666666666,AlCrFeCoNiCu,1303.0,0.1666666666666666,0.1666666666666666,0.1666666666666666,1.0,7.07,15.15,198.0,0,0.1666666666666666,0.1666666666666666,13.11,0.0,0.0,0.0,0,410.0,0,0,0,0,0.0,0,0.0,False,True,False,False,False,False,False,0.0,0.0,0.0,0.0,0.0,0.0,0.1666666666666666,0,6,1.0,0.0,0.0,,11.3,499.85,773.0,0.0,0.0,80.34,0.0,0.0,https://10.1016/j.matdes.2015.06.072,0.0,,0.0,1.0000000000000002,6-132426272829-161616161616-000080_1,0.0,0.0,0.0,0.0,0.0,10.1016/j.matdes.2015.06.072,150.0,80.0
0.0,0.1985,0.0,0,0.0,0.0,0.0,0.1985,Cu<sub>0.25</sub>AlCoCrFeNiTi<sub>0.5</sub>,1994.0,0.1985,0.0025,0.0025,0.0125944584382871,6.54,15.15,198.0,0,0.1985,0.1985,13.11,0.0,0.0,0.0,0,410.0,0,0,0,0,0.0,0,0.0,False,True,False,False,False,False,False,0.0,0.0,0.0,0.0,0.0,0.0,0.1985,0,7,1.0,0.0,0.0,,11.3,499.85,773.0,0.0,0.0,80.34,0.0,0.0,https://10.1016/j.matdes.2015.06.072,0.0,,0.005,1.0,7-13222426272829-00178171717174-000080_1,0.0,0.0,0.0,0.0,0.0,10.1016/j.matdes.2015.06.072,150.0,80.0
0.0,0.1666666666666666,0.0,0,0.0,0.0,0.0,0.1666666666666666,AlCoCrCuFeNi,1300.0,0.1666666666666666,0.1666666666666666,0.1666666666666666,1.0,7.085,15.15,198.0,0,0.1666666666666666,0.1666666666666666,13.11,0.0,0.0,0.0,0,410.0,0,0,0,0,0.0,0,0.0,False,True,False,False,False,False,False,0.0,0.0,0.0,0.0,0.0,0.0,0.1666666666666666,0,6,1.0,0.0,0.0,,11.3,499.85,773.0,0.0,0.0,80.34,0.0,0.0,https://10.1016/j.jallcom.2010.03.074,0.0,,0.0,1.0000000000000002,6-132426272829-161616161616-000086_1,0.0,0.0,0.0,0.0,0.0,10.1016/j.jallcom.2010.03.074,150.0,80.0
0.0,0.1663333333333333,0.0,0,0.0,0.0,0.0,0.1663333333333333,AlCoCrCuFeNiMo<sub>0.2</sub>,1420.0,0.1663333333333333,0.1663333333333333,0.1663333333333333,1.0,7.085,15.15,198.0,0,0.1663333333333333,0.1663333333333333,13.11,0.0,0.0,0.0,0,410.0,0,0,0,0,0.0,0,0.0,False,True,False,False,False,False,False,0.0,0.0,0.002,0.0,0.0,0.0,0.1663333333333333,0,7,1.0,0.0,0.0,,11.3,499.85,773.0,0.0,0.0,80.34,0.0,0.0,https://10.1016/j.jallcom.2010.03.074,0.0,,0.0,1.0,7-13242627282942-01616161616163-000086_1,0.0,0.0,0.0,0.0,0.0,10.1016/j.jallcom.2010.03.074,150.0,80.0
0.0,0.166,0.0,0,0.0,0.0,0.0,0.166,AlCoCrCuFeNiMo<sub>0.4</sub>,1690.0,0.166,0.166,0.166,1.0,7.085,15.15,198.0,0,0.166,0.166,13.11,0.0,0.0,0.0,0,410.0,0,0,0,0,0.0,0,0.0,False,True,False,False,False,False,False,0.0,0.0,0.004,0.0,0.0,0.0,0.166,0,7,1.0,0.0,0.0,,11.3,499.85,773.0,0.0,0.0,80.34,0.0,0.0,https://10.1016/j.jallcom.2010.03.074,0.0,,0.0,1.0,7-13242627282942-01515151515156-000086_1,0.0,0.0,0.0,0.0,0.0,10.1016/j.jallcom.2010.03.074,150.0,80.0
0.0,0.1656666666666666,0.0,0,0.0,0.0,0.0,0.1656666666666666,AlCoCrCuFeNiMo<sub>0.6</sub>,1880.0,0.1656666666666666,0.1656666666666666,0.1656666666666666,1.0,7.085,15.15,198.0,0,0.1656666666666666,0.1656666666666666,13.11,0.0,0.0,0.0,0,410.0,0,0,0,0,0.0,0,0.0,False,True,False,False,False,False,False,0.0,0.0,0.006,0.0,0.0,0.0,0.1656666666666666,0,7,1.0,0.0,0.0,,11.3,499.85,773.0,0.0,0.0,80.34,0.0,0.0,https://10.1016/j.jallcom.2010.03.074,0.0,,0.0,1.0,7-13242627282942-01515151515159-000086_1,0.0,0.0,0.0,0.0,0.0,10.1016/j.jallcom.2010.03.074,150.0,80.0
0.0,0.1653333333333333,0.0,0,0.0,0.0,0.0,0.1653333333333333,AlCoCrCuFeNiMo<sub>0.8</sub>,1920.0,0.1653333333333333,0.1653333333333333,0.1653333333333333,1.0,7.085,15.15,198.0,0,0.1653333333333333,0.1653333333333333,13.11,0.0,0.0,0.0,0,410.0,0,0,0,0,0.0,0,0.0,False,True,False,False,False,False,False,0.0,0.0,0.008,0.0,0.0,0.0,0.1653333333333333,0,7,1.0,0.0,0.0,,11.3,499.85,773.0,0.0,0.0,80.34,0.0,0.0,https://10.1016/j.jallcom.2010.03.074,0.0,,0.0,1.0,7-13242627282942-14141414141411-000086_1,0.0,0.0,0.0,0.0,0.0,10.1016/j.jallcom.2010.03.074,150.0,80.0
0.0,0.1428571428571428,0.0,0,0.0,0.0,0.0,0.1428571428571428,AlCoCrCuFeNiMo,1750.0,0.1428571428571428,0.1428571428571428,0.1428571428571428,1.0,7.085,15.15,198.0,0,0.1428571428571428,0.1428571428571428,13.11,0.0,0.0,0.0,0,410.0,0,0,0,0,0.0,0,0.0,False,True,False,False,False,False,False,0.0,0.0,0.1428571428571428,0.0,0.0,0.0,0.1428571428571428,0,7,1.0,0.0,0.0,,11.3,499.85,773.0,0.0,0.0,80.34,0.0,0.0,https://10.1016/j.jallcom.2010.03.074,0.0,,0.0,1.0000000000000002,7-13242627282942-14141414141414-000086_1,0.0,0.0,0.0,0.0,0.0,10.1016/j.jallcom.2010.03.074,150.0,80.0
0.0,0.0,0.0,0,0.0,0.0,0.0,0.1989999999999999,CuCoNiFeCrTi<sub>0.5</sub>,1042.0,0.1989999999999999,0.1989999999999999,0.1989999999999999,1.0,7.085,2.11,198.0,0,0.1989999999999999,0.1989999999999999,13.11,0.0,0.0,0.0,0,410.0,0,0,0,0,0.0,0,0.0,False,True,False,False,False,False,False,0.0,0.0,0.0,0.0,0.0,0.0,0.1989999999999999,0,6,1.0,0.0,0.0,,11.3,499.85,773.0,0.0,0.0,80.34,0.0,0.0,https://10.1016/j.msea.2012.12.072,0.0,C,0.005,1.0,6-222426272829-091818181818-000107_1,0.0,0.0,0.0,0.0,0.0,10.1016/j.msea.2012.12.072,150.0,80.0
0.0,0.1666666666666666,0.0,0,0.0,0.0,0.0,0.1666666666666666,AlCuCoFeNiCr,1303.0,0.1666666666666666,0.1666666666666666,0.1666666666666666,1.0,7.085,24.0,198.0,0,0.1666666666666666,0.1666666666666666,13.11,0.0,0.0,0.0,0,410.0,0,0,0,0,0.0,0,0.0,False,True,False,False,False,False,False,0.0,0.0,0.0,0.0,0.0,0.0,0.1666666666666666,0,6,1.0,0.0,0.0,,11.3,499.85,773.0,0.0,0.0,80.34,0.0,0.0,https://10.1016/j.msea.2012.12.072,0.0,C,0.0,1.0000000000000002,6-132426272829-161616161616-000107_1,0.0,0.0,0.0,0.0,0.0,10.1016/j.msea.2012.12.072,150.0,80.0
0.0,0.0075,0.0,0,0.0,0.0,0.0,0.198,TiCrFeCoNiAl<sub>0.75</sub>Cu<sub>0.25</sub>,1900.0,0.198,0.0025,0.0025,0.0126262626262626,7.085,12.0,198.0,0,0.198,0.198,13.11,0.0,0.0,0.0,0,410.0,0,0,0,0,0.0,0,0.0,False,True,False,False,False,False,False,0.0,0.0,0.0,0.0,0.0,0.0,0.198,0,7,1.0,0.0,0.0,,11.3,499.85,773.0,0.0,0.0,80.34,0.0,0.0,https://10.1016/j.msea.2012.12.072,0.0,C,0.198,1.0,7-13222426272829-01216161616164-000107_1,0.0,0.0,0.0,0.0,0.0,10.1016/j.msea.2012.12.072,150.0,80.0
0.0,0.1656666666666666,0.0,0,0.0,0.0,0.0,0.1656666666666666,AlCuCoFeNiCrMo<sub>0.6</sub>,1880.0,0.1656666666666666,0.1656666666666666,0.1656666666666666,1.0,7.085,1.4,198.0,0,0.1656666666666666,0.1656666666666666,13.11,0.0,0.0,0.0,0,410.0,0,0,0,0,0.0,0,0.0,False,True,False,False,False,False,False,0.0,0.0,0.006,0.0,0.0,0.0,0.1656666666666666,0,7,1.0,0.0,0.0,,11.3,499.85,773.0,0.0,0.0,80.34,0.0,0.0,https://10.1016/j.msea.2012.12.072,0.0,C,0.0,1.0,7-13242627282942-01515151515159-000107_1,0.0,0.0,0.0,0.0,0.0,10.1016/j.msea.2012.12.072,150.0,80.0
0.0,0.198,0.0,0,0.0,0.0,0.0,0.198,AlCoNiFeCrTi<sub>0.5</sub>Cu<sub>0.5</sub>,1984.0,0.198,0.005,0.005,0.0252525252525252,7.085,6.04,198.0,0,0.198,0.198,13.11,0.0,0.0,0.0,0,410.0,0,0,0,0,0.0,0,0.0,False,True,False,False,False,False,False,0.0,0.0,0.0,0.0,0.0,0.0,0.198,0,7,1.0,0.0,0.0,,11.3,499.85,773.0,0.0,0.0,80.34,0.0,0.0,https://10.1016/j.msea.2012.12.072,0.0,C,0.005,1.0,7-13222426272829-00168161616168-000107_1,0.0,0.0,0.0,0.0,0.0,10.1016/j.msea.2012.12.072,150.0,80.0
0.0,0.0,0.0,0,0.0,0.0,0.0,0.1989999999999999,CuCoFeNiCrTi<sub>0.5</sub>,700.0,0.1989999999999999,0.1989999999999999,0.1989999999999999,1.0,7.085,21.6,198.0,0,0.1989999999999999,0.1989999999999999,13.11,0.0,0.0,0.0,0,410.0,0,0,0,0,0.0,0,0.0,False,True,False,False,False,False,False,0.0,0.0,0.0,0.0,0.0,0.0,0.1989999999999999,0,6,1.0,0.0,0.0,,11.3,499.85,773.0,0.0,0.0,80.34,0.0,0.0,https://10.1016/j.matdes.2012.08.048,0.0,C,0.005,1.0,6-222426272829-091818181818-000109_1,0.0,0.0,0.0,0.0,0.0,10.1016/j.matdes.2012.08.048,150.0,80.0
0.0,0.1666666666666666,0.0,0,0.0,0.0,0.0,0.1666666666666666,CuCoFeNiCrAl,1030.0,0.1666666666666666,0.1666666666666666,0.1666666666666666,1.0,7.085,24.0,198.0,0,0.1666666666666666,0.1666666666666666,13.11,0.0,0.0,0.0,0,410.0,0,0,0,0,0.0,0,0.0,False,True,False,False,False,False,False,0.0,0.0,0.0,0.0,0.0,0.0,0.1666666666666666,0,6,1.0,0.0,0.0,,11.3,499.85,773.0,0.0,0.0,80.34,0.0,0.0,https://10.1016/j.matdes.2012.08.048,0.0,C,0.0,1.0000000000000002,6-132426272829-161616161616-000109_1,0.0,0.0,0.0,0.0,0.0,10.1016/j.matdes.2012.08.048,150.0,80.0
0.0,0.198,0.0,0,0.0,0.0,0.0,0.198,Cu<sub>0.5</sub>CoCrFeNiAlTi<sub>0.5</sub>,1980.0,0.198,0.005,0.005,0.0252525252525252,7.085,6.0,198.0,0,0.198,0.198,13.11,0.0,0.0,0.0,0,410.0,0,0,0,0,0.0,0,0.0,False,True,False,False,False,False,False,0.0,0.0,0.0,0.0,0.0,0.0,0.198,0,7,1.0,0.0,0.0,,11.3,499.85,773.0,0.0,0.0,80.34,0.0,0.0,https://10.1016/j.matdes.2012.08.048,0.0,C,0.005,1.0,7-13222426272829-00168161616168-000109_1,0.0,0.0,0.0,0.0,0.0,10.1016/j.matdes.2012.08.048,150.0,80.0
0.0,0.166,0.0,0,0.0,0.0,0.0,0.166,CuCoFeNiCrAlMo<sub>0.4</sub>,1690.0,0.166,0.166,0.166,1.0,7.085,1.5,198.0,0,0.166,0.166,13.11,0.0,0.0,0.0,0,410.0,0,0,0,0,0.0,0,0.0,False,True,False,False,False,False,False,0.0,0.0,0.004,0.0,0.0,0.0,0.166,0,7,1.0,0.0,0.0,,11.3,499.85,773.0,0.0,0.0,80.34,0.0,0.0,https://10.1016/j.matdes.2012.08.048,0.0,C,0.0,1.0,7-13242627282942-01515151515156-000109_1,0.0,0.0,0.0,0.0,0.0,10.1016/j.matdes.2012.08.048,150.0,80.0
0.0,0.0069999999999999,0.0,0,0.0,0.0,0.0,0.247,FeCrNiCoAl<sub>0.7</sub>Cu<sub>0.5</sub>,630.0,0.247,0.005,0.005,0.020242914979757,7.085,42.7,198.0,1,0.247,0.247,13.11,0.0,0.0,0.0,0,410.0,0,1,0,0,0.0,0,0.0,False,True,False,False,False,False,False,0.0,0.0,0.0,0.0,0.0,0.0,0.247,1,6,1.0,0.0,0.0,FCC,11.3,499.85,773.0,0.0,0.0,80.34,0.0,0.0,https://10.1016/j.msea.2014.01.044,0.0,C,0.0,1.0,6-132426272829-013191919199-000111_1,0.0,0.0,0.0,0.0,0.0,10.1016/j.msea.2014.01.044,150.0,80.0
0.0,0.0075,0.0,0,0.0,0.0,0.0,0.2475,FeCrNiCoAl<sub>0.75</sub>Cu<sub>0.25</sub>,859.0,0.2475,0.0025,0.0025,0.0101010101010101,7.085,43.6,198.0,1,0.2475,0.2475,13.11,0.0,0.0,0.0,0,410.0,0,1,0,0,0.0,0,0.0,False,True,False,False,False,False,False,0.0,0.0,0.0,0.0,0.0,0.0,0.2475,1,6,1.0,0.0,0.0,FCC,11.3,499.85,773.0,0.0,0.0,80.34,0.0,0.0,https://10.1016/j.msea.2014.01.044,0.0,C,0.0,1.0,6-132426272829-015202020205-000111_1,0.0,0.0,0.0,0.0,0.0,10.1016/j.msea.2014.01.044,150.0,80.0
0.0,0.007,0.0,0,0.1646666666666666,0.0,0.0,0.1646666666666666,FeCrNiCoAl<sub>0.7</sub>Cu<sub>0.5</sub>þ<sub>10</sub> vol%TiC,1290.0,0.1646666666666666,0.005,0.005,0.0303643724696356,7.085,29.2,198.0,1,0.1646666666666666,0.1646666666666666,13.11,0.0,0.0,0.0,0,410.0,0,1,0,0,0.0,0,0.0,False,True,False,False,False,False,False,0.0,0.0,0.0,0.0,0.0,0.0,0.1646666666666666,1,8,1.0,0.0,0.0,FCC,11.3,499.85,773.0,0.0,0.0,80.34,0.0,0.0,https://10.1016/j.msea.2014.01.044,0.0,C,0.1646666666666666,1.0000000000000002,8-01313222426272829-0013913131313136-000111_1,0.0,0.0,0.0,0.0,0.0,10.1016/j.msea.2014.01.044,150.0,80.0
0.0,0.0075,0.0,0,0.165,0.0,0.0,0.165,FeCrNiCoAl<sub>0.75</sub>Cu<sub>0.25</sub>þ<sub>10</sub> vol%TiC,1637.0,0.165,0.0025,0.0025,0.0151515151515151,7.085,31.8,198.0,1,0.165,0.165,13.11,0.0,0.0,0.0,0,410.0,0,1,0,0,0.0,0,0.0,False,True,False,False,False,False,False,0.0,0.0,0.0,0.0,0.0,0.0,0.165,1,8,1.0,0.0,0.0,FCC,11.3,499.85,773.0,0.0,0.0,80.34,0.0,0.0,https://10.1016/j.msea.2014.01.044,0.0,C,0.165,1.0,8-01413222426272829-0141014141414143-000111_1,0.0,0.0,0.0,0.0,0.0,10.1016/j.msea.2014.01.044,150.0,80.0
0.0,0.0,0.0,0,0.0,0.0,0.0,0.1989999999999999,CoCrCuFeNiTi<sub>0.5</sub>,700.0,0.1989999999999999,0.1989999999999999,0.1989999999999999,1.0,7.085,21.6,198.0,1,0.1989999999999999,0.1989999999999999,13.11,0.0,0.0,0.0,0,410.0,0,1,0,0,0.0,0,0.0,False,True,False,False,False,False,False,0.0,0.0,0.0,0.0,0.0,0.0,0.1989999999999999,1,6,1.0,0.0,0.0,FCC,11.3,499.85,773.0,0.0,0.0,80.34,0.0,0.0,https://10.1016/j.msea.2014.01.044,0.0,C,0.005,1.0,6-222426272829-091818181818-000111_1,0.0,0.0,0.0,0.0,0.0,10.1016/j.msea.2014.01.044,150.0,80.0
0.0,0.0,0.0,0,0.0,0.0,0.0,0.1984,CoCrCuFeNiTi<sub>0.8</sub>,1042.0,0.1984,0.1984,0.1984,1.0,7.085,2.11,198.0,1,0.1984,0.1984,13.11,0.0,0.0,0.0,0,410.0,0,1,0,0,0.0,0,0.0,False,True,False,False,False,False,False,0.0,0.0,0.0,0.0,0.0,0.0,0.1984,1,6,1.0,0.0,0.0,FCC,11.3,499.85,773.0,0.0,0.0,80.34,0.0,0.0,https://10.1016/j.msea.2014.01.044,0.0,C,0.008,1.0,6-222426272829-131717171717-000111_1,0.0,0.0,0.0,0.0,0.0,10.1016/j.msea.2014.01.044,150.0,80.0
0.0,0.1666666666666666,0.0,0,0.0,0.0,0.0,0.1666666666666666,AlCrFeCoNiCu,1303.0,0.1666666666666666,0.1666666666666666,0.1666666666666666,1.0,7.085,24.0,198.0,1,0.1666666666666666,0.1666666666666666,13.11,0.0,0.0,0.0,0,410.0,0,1,0,0,0.0,0,0.0,False,True,False,False,False,False,False,0.0,0.0,0.0,0.0,0.0,0.0,0.1666666666666666,1,6,1.0,0.0,0.0,FCC,11.3,499.85,773.0,0.0,0.0,80.34,0.0,0.0,https://10.1016/j.msea.2014.01.044,0.0,C,0.0,1.0000000000000002,6-132426272829-161616161616-000111_1,0.0,0.0,0.0,0.0,0.0,10.1016/j.msea.2014.01.044,150.0,80.0
0.0,0.1666666666666666,0.0,1,0.0,0.0,0.0,0.1666666666666666,AlCoCrCuFeNi,1370.0,0.1666666666666666,0.1666666666666666,0.1666666666666666,1.0,7.085,12.0,198.0,1,0.1666666666666666,0.1666666666666666,13.11,0.0,0.0,0.0,0,410.0,1,1,0,0,0.0,0,0.0,False,True,False,False,False,False,False,0.0,0.0,0.0,0.0,0.0,0.0,0.1666666666666666,2,6,2.0,0.0,0.0,BCC + FCC,11.3,499.85,773.0,0.0,0.0,80.34,0.0,0.0,https://10.1016/j.msea.2017.02.072,0.0,C,0.0,1.0000000000000002,6-132426272829-161616161616-000128_1,0.0,0.0,0.0,0.0,0.0,10.1016/j.msea.2017.02.072,150.0,80.0
0.0,0.001,0.0,0,0.0,0.0,0.0,0.485,Ni<sub>1.5</sub>CoFeCu<sub>0.9</sub>Al<sub>0.1</sub>V<sub>0.5</sub>,1219.0,0.0,0.009,0.009,0.0185567010309278,7.085,35.0,198.0,1,0.485,0.485,13.11,0.0,0.0,0.0,0,410.0,0,1,0,0,0.0,0,0.0,False,True,False,False,False,False,False,0.0,0.0,0.0,0.0,0.0,0.0,0.015,1,6,1.0,0.0,0.0,FCC,11.3,499.85,773.0,0.0,0.0,80.34,0.0,0.0,https://10.1016/j.msea.2017.09.119,0.0,C,0.0,1.0,6-132326272829-021020302018-000143_1,0.005,0.0,0.0,0.0,0.0,10.1016/j.msea.2017.09.119,150.0,80.0
0.0,0.002,0.0,0,0.0,0.0,0.0,0.485,Ni<sub>1.5</sub>CoFeCu<sub>0.8</sub>Al<sub>0.2</sub>V<sub>0.5</sub>,1504.0,0.0,0.008,0.008,0.0164948453608247,7.085,16.9,198.0,1,0.485,0.485,13.11,0.0,0.0,0.0,0,410.0,0,1,0,0,0.0,0,0.0,False,True,False,False,False,False,False,0.0,0.0,0.0,0.0,0.0,0.0,0.015,1,6,1.0,0.0,0.0,FCC,11.3,499.85,773.0,0.0,0.0,80.34,0.0,0.0,https://10.1016/j.msea.2017.09.119,0.0,C,0.0,1.0,6-132326272829-041020302016-000143_1,0.005,0.0,0.0,0.0,0.0,10.1016/j.msea.2017.09.119,150.0,80.0
0.0,0.003,0.0,0,0.0,0.0,0.0,0.485,Ni<sub>1.5</sub>CoFeCu<sub>0.7</sub>Al<sub>0.3</sub>V<sub>0.5</sub>,1721.0,0.0,0.0069999999999999,0.0069999999999999,0.0144329896907216,7.085,9.0,198.0,1,0.485,0.485,13.11,0.0,0.0,0.0,0,410.0,0,1,0,0,0.0,0,0.0,False,True,False,False,False,False,False,0.0,0.0,0.0,0.0,0.0,0.0,0.015,1,6,1.0,0.0,0.0,FCC,11.3,499.85,773.0,0.0,0.0,80.34,0.0,0.0,https://10.1016/j.msea.2017.09.119,0.0,C,0.0,1.0,6-132326272829-061020302014-000143_1,0.005,0.0,0.0,0.0,0.0,10.1016/j.msea.2017.09.119,150.0,80.0
0.0,0.2,0.0,0,0.0,0.0,0.0,0.2,AlCoCuFeNi,1060.0,0.0,0.2,0.2,1.0,7.085,19.1,202.0,0,0.2,0.2,13.11,0.0,0.0,0.0,0,410.0,0,0,0,0,0.0,0,0.0,False,True,False,False,False,False,False,0.0,0.0,0.0,0.0,0.0,0.0,0.2,0,5,1.0,0.0,0.0,,11.3,499.85,773.0,0.0,0.0,80.34,0.0,0.0,https://10.1016/j.matdes.2016.12.036,0.0,C,0.0,1.0,5-1326272829-2020202020-000146_1,0.0,0.0,0.0,0.0,0.0,10.1016/j.matdes.2016.12.036,150.0,80.0
0.0,0.1666666666666666,0.0,0,0.0,0.0,0.0,0.1666666666666666,AlCoCuFeNiCr,1285.0,0.1666666666666666,0.1666666666666666,0.1666666666666666,1.0,7.085,24.6,219.0,0,0.1666666666666666,0.1666666666666666,13.11,0.0,0.0,0.0,0,410.0,0,0,0,0,0.0,0,0.0,False,True,False,False,False,False,False,0.0,0.0,0.0,0.0,0.0,0.0,0.1666666666666666,0,6,1.0,0.0,0.0,,11.3,499.85,773.0,0.0,0.0,80.34,0.0,0.0,https://10.1016/j.matdes.2016.12.036,0.0,C,0.0,1.0000000000000002,6-132426272829-161616161616-000146_1,0.0,0.0,0.0,0.0,0.0,10.1016/j.matdes.2016.12.036,150.0,80.0
0.0,0.1666666666666666,0.0,0,0.0,0.0,0.0,0.1666666666666666,AlCoCuFeNiTi,1612.0,0.0,0.1666666666666666,0.1666666666666666,1.0,7.085,12.8,231.0,0,0.1666666666666666,0.1666666666666666,13.11,0.0,0.0,0.0,0,410.0,0,0,0,0,0.0,0,0.0,False,True,False,False,False,False,False,0.0,0.0,0.0,0.0,0.0,0.0,0.1666666666666666,0,6,1.0,0.0,0.0,,11.3,499.85,773.0,0.0,0.0,80.34,0.0,0.0,https://10.1016/j.matdes.2016.12.036,0.0,C,0.1666666666666666,1.0000000000000002,6-132226272829-161616161616-000146_1,0.0,0.0,0.0,0.0,0.0,10.1016/j.matdes.2016.12.036,150.0,80.0
0.0,0.1428571428571428,0.0,0,0.0,0.0,0.0,0.1428571428571428,AlCoCuFeNiCrTi,1523.0,0.1428571428571428,0.1428571428571428,0.1428571428571428,1.0,7.085,8.1,239.0,0,0.1428571428571428,0.1428571428571428,13.11,0.0,0.0,0.0,0,410.0,0,0,0,0,0.0,0,0.0,False,True,False,False,False,False,False,0.0,0.0,0.0,0.0,0.0,0.0,0.1428571428571428,0,7,1.0,0.0,0.0,,11.3,499.85,773.0,0.0,0.0,80.34,0.0,0.0,https://10.1016/j.matdes.2016.12.036,0.0,C,0.1428571428571428,1.0000000000000002,7-13222426272829-14141414141414-000146_1,0.0,0.0,0.0,0.0,0.0,10.1016/j.matdes.2016.12.036,150.0,80.0
0.0,0.0,0.0,0,0.0,0.0,0.0,0.2,CoCrCuFeNi,320.0,0.2,0.2,0.2,1.0,7.085,60.0,198.0,1,0.2,0.2,13.11,0.0,0.0,0.0,0,410.0,0,1,0,0,0.0,0,0.0,False,True,False,False,False,False,False,0.0,0.0,0.0,0.0,0.0,0.0,0.2,1,5,1.0,0.0,0.0,FCC,11.3,499.85,773.0,0.0,0.0,80.34,0.0,0.0,https://10.1016/j.msea.2017.09.102,0.0,C,0.0,1.0,5-2426272829-2020202020-000152_1,0.0,0.0,0.0,0.0,0.0,10.1016/j.msea.2017.09.102,150.0,80.0
0.0,0.0,0.0,0,0.0,0.0,0.0,0.1999,Gd<sub>0.05</sub>CoCrCuFeNi,300.0,0.1999,0.1999,0.1999,1.0,7.085,60.0,198.0,1,0.1999,0.1999,13.11,0.0,0.0005,0.0,0,410.0,0,1,0,0,0.0,0,0.0,False,True,False,False,False,False,False,0.0,0.0,0.0,0.0,0.0,0.0,0.1999,1,6,1.0,0.0,0.0,FCC,11.3,499.85,773.0,0.0,0.0,80.34,0.0,0.0,https://10.1016/j.msea.2017.09.102,0.0,C,0.0,1.0,6-242627282964-019191919190-000152_1,0.0,0.0,0.0,0.0,0.0,10.1016/j.msea.2017.09.102,150.0,80.0
0.0,0.0,0.0,0,0.0,0.0,0.0,0.1998,Gd<sub>0.1</sub>CoCrCuFeNi,526.0,0.1998,0.1998,0.1998,1.0,7.085,22.9,198.0,1,0.1998,0.1998,13.11,0.0,0.001,0.0,0,410.0,0,1,0,0,0.0,0,0.0,False,True,False,False,False,False,False,0.0,0.0,0.0,0.0,0.0,0.0,0.1998,1,6,1.0,0.0,0.0,FCC,11.3,499.85,773.0,0.0,0.0,80.34,0.0,0.0,https://10.1016/j.msea.2017.09.102,0.0,C,0.0,1.0,6-242627282964-019191919191-000152_1,0.0,0.0,0.0,0.0,0.0,10.1016/j.msea.2017.09.102,150.0,80.0
0.0,0.0,0.0,0,0.0,0.0,0.0,0.1996,Gd<sub>0.2</sub>CoCrCuFeNi,739.0,0.1996,0.1996,0.1996,1.0,7.085,16.6,198.0,1,0.1996,0.1996,13.11,0.0,0.002,0.0,0,410.0,0,1,0,0,0.0,0,0.0,False,True,False,False,False,False,False,0.0,0.0,0.0,0.0,0.0,0.0,0.1996,1,6,1.0,0.0,0.0,FCC,11.3,499.85,773.0,0.0,0.0,80.34,0.0,0.0,https://10.1016/j.msea.2017.09.102,0.0,C,0.0,1.0,6-242627282964-019191919193-000152_1,0.0,0.0,0.0,0.0,0.0,10.1016/j.msea.2017.09.102,150.0,80.0
0.0,0.0,0.0,0,0.0,0.0,0.0,0.1994,Gd<sub>0.3</sub>CoCrCuFeNi,1132.0,0.1994,0.1994,0.1994,1.0,7.085,12.8,198.0,1,0.1994,0.1994,13.11,0.0,0.003,0.0,0,410.0,0,1,0,0,0.0,0,0.0,False,True,False,False,False,False,False,0.0,0.0,0.0,0.0,0.0,0.0,0.1994,1,6,1.0,0.0,0.0,FCC,11.3,499.85,773.0,0.0,0.0,80.34,0.0,0.0,https://10.1016/j.msea.2017.09.102,0.0,C,0.0,1.0,6-242627282964-018181818185-000152_1,0.0,0.0,0.0,0.0,0.0,10.1016/j.msea.2017.09.102,150.0,80.0
0.0,0.25,0.0,0,0.0,0.0,0.0,0.0,AlFeCuCr,1950.0,0.25,0.25,0.25,1.0,7.085,15.15,198.0,0,0.25,0.25,13.11,0.0,0.0,0.0,0,410.0,0,0,0,0,0.0,0,0.0,False,True,False,False,False,False,False,0.0,0.0,0.0,0.0,0.0,0.0,0.0,0,4,1.0,0.0,0.0,,11.3,499.85,773.0,0.0,0.0,80.34,0.0,0.0,https://10.1007/s1254 0-019-00565 -z,0.0,,0.0,1.0,4-13242629-25252525-000154_1,0.0,0.0,0.0,0.0,0.0,10.1007/s1254 0-019-00565 -z,150.0,80.0
0.0,0.24875,0.0,0,0.0,0.0,0.0,0.0,AlFeCuCrMg<sub>0.5</sub>,2559.0,0.24875,0.24875,0.24875,1.0,7.085,15.15,198.0,0,0.24875,0.24875,13.11,0.0,0.0,0.0,0,410.0,0,0,0,0,0.0,0,0.0,False,True,False,False,False,False,False,0.005,0.0,0.0,0.0,0.0,0.0,0.0,0,5,1.0,0.0,0.0,,11.3,499.85,773.0,0.0,0.0,80.34,0.0,0.0,https://10.1007/s1254 0-019-00565 -z,0.0,,0.0,1.0,5-1213242629-1122222222-000154_1,0.0,0.0,0.0,0.0,0.0,10.1007/s1254 0-019-00565 -z,150.0,80.0
0.0,0.2,0.0,0,0.0,0.0,0.0,0.0,AlFeCuCrMg,2220.0,0.2,0.2,0.2,1.0,7.085,15.15,198.0,0,0.2,0.2,13.11,0.0,0.0,0.0,0,410.0,0,0,0,0,0.0,0,0.0,False,True,False,False,False,False,False,0.2,0.0,0.0,0.0,0.0,0.0,0.0,0,5,1.0,0.0,0.0,,11.3,499.85,773.0,0.0,0.0,80.34,0.0,0.0,https://10.1007/s1254 0-019-00565 -z,0.0,,0.0,1.0,5-1213242629-2020202020-000154_1,0.0,0.0,0.0,0.0,0.0,10.1007/s1254 0-019-00565 -z,150.0,80.0
0.0,0.24625,0.0,0,0.0,0.0,0.0,0.0,AlFeCuCrMg<sub>1.5</sub>,1559.0,0.24625,0.24625,0.24625,1.0,7.085,15.15,198.0,0,0.24625,0.24625,13.11,0.0,0.0,0.0,0,410.0,0,0,0,0,0.0,0,0.0,False,True,False,False,False,False,False,0.015,0.0,0.0,0.0,0.0,0.0,0.0,0,5,1.0,0.0,0.0,,11.3,499.85,773.0,0.0,0.0,80.34,0.0,0.0,https://10.1007/s1254 0-019-00565 -z,0.0,,0.0,1.0,5-1213242629-2718181818-000154_1,0.0,0.0,0.0,0.0,0.0,10.1007/s1254 0-019-00565 -z,150.0,80.0
0.0,0.0,0.0,0,0.0,0.0,0.0,0.2,FeMnNiCoCu,499.0,0.0,0.2,0.2,1.0,7.085,15.15,189.6,0,0.2,0.2,13.11,0.0,0.0,0.0,0,410.0,0,0,0,0,0.0,0,0.0,False,True,False,False,False,False,False,0.0,0.2,0.0,0.0,0.0,0.0,0.2,0,5,1.0,0.0,0.0,,11.3,499.85,773.0,0.0,0.0,75.29,0.0,0.0,https://10.1016/j.matdes.2018.07.046,0.0,,0.0,1.0,5-2526272829-2020202020-000162_1,0.0,0.0,0.0,0.0,0.0,10.1016/j.matdes.2018.07.046,150.0,80.0
0.0,0.0,0.0,0,0.0,0.0,0.0,0.1989999999999999,CoCrCuFeNiTi<sub>0.5</sub>,700.0,0.1989999999999999,0.1989999999999999,0.1989999999999999,1.0,7.085,21.6,198.0,0,0.1989999999999999,0.1989999999999999,13.11,0.0,0.0,0.0,0,410.0,0,0,0,0,0.0,0,0.0,False,True,False,False,False,False,False,0.0,0.0,0.0,0.0,0.0,0.0,0.1989999999999999,0,6,1.0,0.0,0.0,,11.3,499.85,773.0,0.0,0.0,80.34,0.0,0.0,https://10.1016/j.msea.2018.09.050,0.0,C,0.005,1.0,6-222426272829-091818181818-000177_1,0.0,0.0,0.0,0.0,0.0,10.1016/j.msea.2018.09.050,150.0,80.0
0.0,0.0,0.0,0,0.0,0.0,0.0,0.1984,CoCrCuFeNiTi<sub>0.8</sub>,1042.0,0.1984,0.1984,0.1984,1.0,7.085,2.11,198.0,0,0.1984,0.1984,13.11,0.0,0.0,0.0,0,410.0,0,0,0,0,0.0,0,0.0,False,True,False,False,False,False,False,0.0,0.0,0.0,0.0,0.0,0.0,0.1984,0,6,1.0,0.0,0.0,,11.3,499.85,773.0,0.0,0.0,80.34,0.0,0.0,https://10.1016/j.msea.2018.09.050,0.0,C,0.008,1.0,6-222426272829-131717171717-000177_1,0.0,0.0,0.0,0.0,0.0,10.1016/j.msea.2018.09.050,150.0,80.0
0.0,0.0,0.0,0,0.0,0.0,0.0,0.1998,CoCrCuFeNiGd<sub>0.1</sub>,526.0,0.1998,0.1998,0.1998,1.0,7.085,22.9,198.0,0,0.1998,0.1998,13.11,0.0,0.001,0.0,0,410.0,0,0,0,0,0.0,0,0.0,False,True,False,False,False,False,False,0.0,0.0,0.0,0.0,0.0,0.0,0.1998,0,6,1.0,0.0,0.0,,11.3,499.85,773.0,0.0,0.0,80.34,0.0,0.0,https://10.1016/j.msea.2018.09.050,0.0,C,0.0,1.0,6-242627282964-019191919191-000177_1,0.0,0.0,0.0,0.0,0.0,10.1016/j.msea.2018.09.050,150.0,80.0
0.0,0.0,0.0,0,0.0,0.0,0.0,0.1996,CoCrCuFeNiGd<sub>0.2</sub>,739.0,0.1996,0.1996,0.1996,1.0,7.085,16.6,198.0,0,0.1996,0.1996,13.11,0.0,0.002,0.0,0,410.0,0,0,0,0,0.0,0,0.0,False,True,False,False,False,False,False,0.0,0.0,0.0,0.0,0.0,0.0,0.1996,0,6,1.0,0.0,0.0,,11.3,499.85,773.0,0.0,0.0,80.34,0.0,0.0,https://10.1016/j.msea.2018.09.050,0.0,C,0.0,1.0,6-242627282964-019191919193-000177_1,0.0,0.0,0.0,0.0,0.0,10.1016/j.msea.2018.09.050,150.0,80.0
0.0,0.0,0.0,0,0.0,0.0,0.0,0.1994,CoCrCuFeNiGd<sub>0.3</sub>,1132.0,0.1994,0.1994,0.1994,1.0,7.085,12.8,198.0,0,0.1994,0.1994,13.11,0.0,0.003,0.0,0,410.0,0,0,0,0,0.0,0,0.0,False,True,False,False,False,False,False,0.0,0.0,0.0,0.0,0.0,0.0,0.1994,0,6,1.0,0.0,0.0,,11.3,499.85,773.0,0.0,0.0,80.34,0.0,0.0,https://10.1016/j.msea.2018.09.050,0.0,C,0.0,1.0,6-242627282964-018181818185-000177_1,0.0,0.0,0.0,0.0,0.0,10.1016/j.msea.2018.09.050,150.0,80.0
0.0,0.1985,0.0,1,0.0,0.0,0.0,0.1985,Cu<sub>0.25</sub>AlCoCrFeNiTi<sub>0.5</sub>,1994.0,0.1985,0.0025,0.0025,0.0125944584382871,7.085,9.05,198.0,0,0.1985,0.1985,13.11,0.0,0.0,0.0,0,410.0,1,0,0,0,0.0,0,0.0,False,True,False,False,False,False,False,0.0,0.0,0.0,0.0,0.0,0.0,0.1985,1,7,1.0,0.0,0.0,BCC,11.3,499.85,773.0,0.0,0.0,80.34,0.0,0.0,https://10.1016/j.intermet.2018.09.011,0.0,C,0.005,1.0,7-13222426272829-00178171717174-000185_1,0.0,0.0,0.0,0.0,0.0,10.1016/j.intermet.2018.09.011,150.0,80.0
0.0,0.1666666666666666,0.0,0,0.0,0.0,0.0,0.1666666666666666,AlCoCrCuFeNi,1300.0,0.1666666666666666,0.1666666666666666,0.1666666666666666,1.0,7.085,9.9,198.0,0,0.1666666666666666,0.1666666666666666,13.11,0.0,0.0,0.0,0,410.0,0,0,0,0,0.0,0,0.0,False,True,False,False,False,False,False,0.0,0.0,0.0,0.0,0.0,0.0,0.1666666666666666,0,6,1.0,0.0,0.0,,11.3,499.85,773.0,0.0,0.0,80.34,0.0,0.0,https://10.1016/j.jallcom.2018.01.247,0.0,C,0.0,1.0000000000000002,6-132426272829-161616161616-000194_1,0.0,0.0,0.0,0.0,0.0,10.1016/j.jallcom.2018.01.247,150.0,80.0
0.0,0.1663333333333333,0.0,0,0.0,0.0,0.0,0.1663333333333333,AlCoCrCuFeMo<sub>0.2</sub>Ni,1420.0,0.1663333333333333,0.1663333333333333,0.1663333333333333,1.0,7.085,3.5,198.0,0,0.1663333333333333,0.1663333333333333,13.11,0.0,0.0,0.0,0,410.0,0,0,0,0,0.0,0,0.0,False,True,False,False,False,False,False,0.0,0.0,0.002,0.0,0.0,0.0,0.1663333333333333,0,7,1.0,0.0,0.0,,11.3,499.85,773.0,0.0,0.0,80.34,0.0,0.0,https://10.1016/j.jallcom.2018.01.247,0.0,C,0.0,1.0,7-13242627282942-01616161616163-000194_1,0.0,0.0,0.0,0.0,0.0,10.1016/j.jallcom.2018.01.247,150.0,80.0
0.0,0.166,0.0,0,0.0,0.0,0.0,0.166,AlCoCrCuFeMo<sub>0.4</sub>Ni,1690.0,0.166,0.166,0.166,1.0,7.085,1.5,198.0,0,0.166,0.166,13.11,0.0,0.0,0.0,0,410.0,0,0,0,0,0.0,0,0.0,False,True,False,False,False,False,False,0.0,0.0,0.004,0.0,0.0,0.0,0.166,0,7,1.0,0.0,0.0,,11.3,499.85,773.0,0.0,0.0,80.34,0.0,0.0,https://10.1016/j.jallcom.2018.01.247,0.0,C,0.0,1.0,7-13242627282942-01515151515156-000194_1,0.0,0.0,0.0,0.0,0.0,10.1016/j.jallcom.2018.01.247,150.0,80.0
0.0,0.1656666666666666,0.0,0,0.0,0.0,0.0,0.1656666666666666,AlCoCrCuFeMo<sub>0.6</sub>Ni,1880.0,0.1656666666666666,0.1656666666666666,0.1656666666666666,1.0,7.085,1.4,198.0,0,0.1656666666666666,0.1656666666666666,13.11,0.0,0.0,0.0,0,410.0,0,0,0,0,0.0,0,0.0,False,True,False,False,False,False,False,0.0,0.0,0.006,0.0,0.0,0.0,0.1656666666666666,0,7,1.0,0.0,0.0,,11.3,499.85,773.0,0.0,0.0,80.34,0.0,0.0,https://10.1016/j.jallcom.2018.01.247,0.0,C,0.0,1.0,7-13242627282942-01515151515159-000194_1,0.0,0.0,0.0,0.0,0.0,10.1016/j.jallcom.2018.01.247,150.0,80.0
0.0,0.1653333333333333,0.0,0,0.0,0.0,0.0,0.1653333333333333,AlCoCrCuFeMo<sub>0.8</sub>Ni,1920.0,0.1653333333333333,0.1653333333333333,0.1653333333333333,1.0,7.085,1.2,198.0,0,0.1653333333333333,0.1653333333333333,13.11,0.0,0.0,0.0,0,410.0,0,0,0,0,0.0,0,0.0,False,True,False,False,False,False,False,0.0,0.0,0.008,0.0,0.0,0.0,0.1653333333333333,0,7,1.0,0.0,0.0,,11.3,499.85,773.0,0.0,0.0,80.34,0.0,0.0,https://10.1016/j.jallcom.2018.01.247,0.0,C,0.0,1.0,7-13242627282942-14141414141411-000194_1,0.0,0.0,0.0,0.0,0.0,10.1016/j.jallcom.2018.01.247,150.0,80.0
0.0,0.1428571428571428,0.0,0,0.0,0.0,0.0,0.1428571428571428,AlCoCrCuFeMoNi,1750.0,0.1428571428571428,0.1428571428571428,0.1428571428571428,1.0,7.085,1.1,198.0,0,0.1428571428571428,0.1428571428571428,13.11,0.0,0.0,0.0,0,410.0,0,0,0,0,0.0,0,0.0,False,True,False,False,False,False,False,0.0,0.0,0.1428571428571428,0.0,0.0,0.0,0.1428571428571428,0,7,1.0,0.0,0.0,,11.3,499.85,773.0,0.0,0.0,80.34,0.0,0.0,https://10.1016/j.jallcom.2018.01.247,0.0,C,0.0,1.0000000000000002,7-13242627282942-14141414141414-000194_1,0.0,0.0,0.0,0.0,0.0,10.1016/j.jallcom.2018.01.247,150.0,80.0
0.0,0.0,0.0,0,0.0,0.0,0.0,0.1989999999999999,CoCrCuFeNiTi<sub>0.5</sub>,700.0,0.1989999999999999,0.1989999999999999,0.1989999999999999,1.0,7.085,21.6,198.0,0,0.1989999999999999,0.1989999999999999,13.11,0.0,0.0,0.0,0,410.0,0,0,0,0,0.0,0,0.0,False,True,False,False,False,False,False,0.0,0.0,0.0,0.0,0.0,0.0,0.1989999999999999,0,6,1.0,0.0,0.0,,11.3,499.85,773.0,0.0,0.0,80.34,0.0,0.0,https://10.1016/j.jallcom.2018.01.247,0.0,C,0.005,1.0,6-222426272829-091818181818-000194_1,0.0,0.0,0.0,0.0,0.0,10.1016/j.jallcom.2018.01.247,150.0,80.0
0.0,0.0,0.0,0,0.0,0.0,0.0,0.1984,CoCrCuFeNiTi<sub>0.8</sub>,1042.0,0.1984,0.1984,0.1984,1.0,7.085,2.11,198.0,0,0.1984,0.1984,13.11,0.0,0.0,0.0,0,410.0,0,0,0,0,0.0,0,0.0,False,True,False,False,False,False,False,0.0,0.0,0.0,0.0,0.0,0.0,0.1984,0,6,1.0,0.0,0.0,,11.3,499.85,773.0,0.0,0.0,80.34,0.0,0.0,https://10.1016/j.jallcom.2018.01.247,0.0,C,0.008,1.0,6-222426272829-131717171717-000194_1,0.0,0.0,0.0,0.0,0.0,10.1016/j.jallcom.2018.01.247,150.0,80.0
0.0,0.2,0.0,0,0.0,0.0,0.0,0.2,FeCoNi(CuAl)<sub>0.8</sub>,601.0,0.0,0.2,0.2,1.0,7.085,37.2,198.0,1,0.2,0.2,13.11,0.0,0.0,0.0,0,410.0,0,1,0,0,0.0,0,0.0,False,True,False,False,False,False,False,0.0,0.0,0.0,0.0,0.0,0.0,0.2,1,5,1.0,0.0,0.0,FCC,11.3,499.85,773.0,0.0,0.0,80.34,0.0,0.0,https://10.1016/j.jallcom.2018.02.189,0.0,C,0.0,1.0,5-1326272829-2020202020-000209_1,0.0,0.0,0.0,0.0,0.0,10.1016/j.jallcom.2018.02.189,150.0,80.0
0.0,0.19996,0.0,0,0.0,0.0,0.0,0.19996,FeCoNi(CuAl)<sub>0.8</sub>Ga<sub>0.02</sub>,803.0,0.0,0.19996,0.19996,1.0,7.085,39.4,198.0,1,0.19996,0.19996,13.11,0.0001999999999999,0.0,0.0,0,410.0,0,1,0,0,0.0,0,0.0,False,True,False,False,False,False,False,0.0,0.0,0.0,0.0,0.0,0.0,0.19996,1,6,1.0,0.0,0.0,FCC,11.3,499.85,773.0,0.0,0.0,80.34,0.0,0.0,https://10.1016/j.jallcom.2018.02.189,0.0,C,0.0,1.0,6-132627282931-019191919190-000209_1,0.0,0.0,0.0,0.0,0.0,10.1016/j.jallcom.2018.02.189,150.0,80.0
0.0,0.19992,0.0,0,0.0,0.0,0.0,0.19992,FeCoNi(CuAl)<sub>0.8</sub>Ga<sub>0.04</sub>,886.0,0.0,0.19992,0.19992,1.0,7.085,28.9,198.0,1,0.19992,0.19992,13.11,0.0004,0.0,0.0,0,410.0,0,1,0,0,0.0,0,0.0,False,True,False,False,False,False,False,0.0,0.0,0.0,0.0,0.0,0.0,0.19992,1,6,1.0,0.0,0.0,FCC,11.3,499.85,773.0,0.0,0.0,80.34,0.0,0.0,https://10.1016/j.jallcom.2018.02.189,0.0,C,0.0,1.0,6-132627282931-019191919190-000209_2,0.0,0.0,0.0,0.0,0.0,10.1016/j.jallcom.2018.02.189,150.0,80.0
