Repository: lokeshpancharia/CuFeML

# Cu-Fe Database Data Processing Summary

## Overview
This directory contains the data processing pipeline for the Cu-Fe alloy database, focusing on compressive strength prediction. The original dataset has been cleaned, analyzed, and prepared for machine learning modeling.

## Files Description

### 1. `clean_cu_fe_data.py`
Main data cleaning script that:
- Removes features with >70% missing values (Yield Strength, Ultimate Tensile Strength, Elongation)
- Extracts temperature and processing method information from text notes
- Creates derived features (composition ratios, element counts, etc.)
- Handles missing values and infinite values
- Encodes categorical variables

### 2. `data_analysis.py`
Comprehensive analysis script that:
- Performs exploratory data analysis
- Calculates feature correlations and importance
- Provides modeling recommendations
- Generates feature selection insights

### 3. `Cu_Fe_DB_cleaned.csv`
The cleaned dataset ready for modeling with:
- **105 samples** (no missing target values)
- **60 features** (including derived features + Source column)
- **No missing or infinite values**
- **DOI links preserved** in Source column for research traceability

### 4. `feature_analysis_summary.csv`
Detailed feature analysis with correlation, importance, and composite scores

### 5. `data_utils.py`
Utility functions for working with the cleaned dataset including DOI reference handling

### 6. `source_reference_guide.csv`
Complete mapping of compositions to their DOI sources for research traceability

## Key Findings

### Dataset Characteristics
- **Target Variable**: Compressive Strength (MPa)
  - Range: 140 - 3,620 MPa
  - Mean: 1,287 ± 694 MPa
  - Distribution: Slightly right-skewed (0.846)

### Most Important Features for Compressive Strength Prediction

#### Top 15 Features (Composite Ranking):
1. **Hardness (HVN)** - Strongest predictor (correlation: 0.58)
2. **BCC Crystal Structure** - Strong correlation (0.50)
3. **Has_BCC_Phase** - Phase indicator (0.50)
4. **Method_Unknown** - Processing method (0.44)
5. **Method_arc_melting** - Arc melting process (0.42)
6. **Mo (Molybdenum)** - Element content (0.35)
7. **Plasticity (%) - Compressive** - Mechanical property (0.33)
8. **Method_sintering** - Sintering process (0.32)
9. **Num_Elements** - Number of alloying elements (0.30)
10. **Num_Phases** - Phase complexity (0.29)
11. **Num_Crystal_Structures** - Structural complexity (0.28)
12. **Cu_Fe_Ratio** - Composition ratio (0.27)
13. **V (Vanadium)** - Element content (0.26)
14. **Zn (Zinc)** - Element content (0.26)
15. **Has_FCC_Phase** - Phase indicator (0.25)

### Composition Analysis
- **Cu**: Present in all 105 samples (avg: 16.6%)
- **Ni**: Present in 89 samples (avg: 20.6%)
- **Fe**: Present in 84 samples (avg: 17.8%)
- **Al**: Present in 68 samples (avg: 18.0%)
- **Co**: Present in 68 samples (avg: 17.9%)

### Processing Methods Distribution
- Unknown: 52 samples (49.5%)
- Arc melting: 15 samples (14.3%)
- Annealing: 12 samples (11.4%)
- Sintering: 11 samples (10.5%)
- Other methods: 15 samples (14.3%)

### Crystal Structure Distribution
- **FCC**: 86 samples (81.9%)
- **BCC**: 39 samples (37.1%)
- **HCP**: 3 samples (2.9%)
- **IM (Intermetallic)**: 20 samples (19.0%)

### Source Distribution (DOI Analysis)
- **16 unique research sources** with DOI links preserved
- **Top 5 sources by sample count:**
  - 28 samples: https://doi.org/10.1016/j.dib.2018.11.111
  - 15 samples: https://doi.org/10.1016/j.vacuum.2020.109173  
  - 11 samples: dx.doi.org/10.1016/j.apsusc.2015.07.207
  - 9 samples: https://doi.org/10.1016/j.jallcom.2022.164310
  - 9 samples: http://dx.doi.org/10.1016/j.jallcom.2014.06.090

## Data Quality Assessment

### Strengths
✅ **Complete target data**: No missing compressive strength values  
✅ **Balanced compositions**: All composition totals ≈ 1.0  
✅ **No infinite values**: Successfully handled division by zero  
✅ **Rich feature set**: 59 features including derived variables  
✅ **Multiple data types**: Mechanical, compositional, and processing features

### Challenges
⚠️ **Small dataset**: Only 105 samples for 59 features  
⚠️ **High dimensionality**: Feature-to-sample ratio of 0.55  
⚠️ **Missing processing info**: 49% of samples have unknown processing  
⚠️ **Duplicate data**: 1 duplicate row identified  
⚠️ **Potential outliers**: 3 samples identified as statistical outliers

### Data Preprocessing
- **Standardization**: Recommended for SVM and neural networks
- **Log transformation**: Consider for target variable (slightly skewed)
- **Outlier handling**: Investigate the 3 identified outliers

### 2. Run Data Cleaning
```bash
python data_processing/clean_cu_fe_data.py
```

### 3. Run Data Analysis
```bash
python data_processing/data_analysis.py
```

### 5. Load Data for Modeling
```python
from data_processing.data_utils import load_data_for_modeling, get_top_features

# Load cleaned data
X, y, sources = load_data_for_modeling()

File: data_processing/new_database_cleaned.csv (part 1 of 2)
Unique ID,Composition,doi,Phases present,Density (g/cm3),Elastic Modulus (GPa),Compressive strength (MPa),σ(MPa) at 1000 C,σ(MPa) at 1200 C,Shear Modulus (GPa),C11 Elastic Constant (GPa),Fracture Toughness,Ductility (%),Test Type,Al,C,Co,Cr,Cu,Fe,Ga,Gd,Mg,Mn,Mo,Ni,Pb,Ti,V,Zn,Total_Composition,Num_Elements,Cu_Fe_Ratio,Has_FCC_Phase,Has_BCC_Phase,Has_HCP_Phase,Has_IM_Phase,Num_Phases,FCC,BCC,HCP,IM,Source,Hardness (HVN),Plasticity (%) - Compressive,Processing_Temperature_C,Processing_Temperature_K,Num_Crystal_Structures,Ag,B,Ca,Ge,Hf,Li,N,Nb,Nd,Pd,Re,Sc,Si,Sn,Ta,W,Y,Zr,Method_Other,Method_Unknown,Method_annealing,Method_arc_melting,Method_as_cast,Method_room_temperature,Method_sintering,Cu_Content,Fe_Content
6-222426272829-091818181818-000009_1,CoCrCuFeNiTi<sub>0.5</sub>,doi.org/10.1016/j.dib.2018.11.111,FCC,7.8,206.0,700.0,150.0,80.0,80.34,0.0,13.11,15.15,,0.0,0.0,0.19899999999999998,0.19899999999999998,0.19899999999999998,0.19899999999999998,0.0,0.0,0.0,0.0,0.0,0.19899999999999998,0.0,0.005,0.0,0.0,0.9999999999999999,6,1.0,1,0,0,0,1.0,1,0,0,0,https://doi.org/10.1016/j.dib.2018.11.111,410.0,11.3,499.85,773.0,1,0.0,0.0,0.0,0.0,0.0,0.0,0.0,0.0,0.0,0.0,0.0,0.0,0.0,0.0,0.0,0.0,0.0,0.0,False,True,False,False,False,False,False,0.19899999999999998,0.19899999999999998
6-222426272829-091818181818-000009_2,CoCrCuFeNiTi<sub>0.5</sub>,doi.org/10.1016/j.dib.2018.11.111,FCC,7.8,198.0,700.0,150.0,80.0,80.34,0.0,13.11,15.15,,0.0,0.0,0.19899999999999998,0.19899999999999998,0.19899999999999998,0.19899999999999998,0.0,0.0,0.0,0.0,0.0,0.19899999999999998,0.0,0.005,0.0,0.0,0.9999999999999999,6,1.0,1,0,0,0,1.0,1,0,0,0,https://doi.org/10.1016/j.dib.2018.11.111,410.0,11.3,499.85,773.0,1,0.0,0.0,0.0,0.0,0.0,0.0,0.0,0.0,0.0,0.0,0.0,0.0,0.0,0.0,0.0,0.0,0.0,0.0,False,True,False,False,False,False,False,0.19899999999999998,0.19899999999999998
6-222426272829-131717171717-000009_1,CoCrCuFeNiTi<sub>0.8</sub>,doi.org/10.1016/j.dib.2018.11.111,FCC+Im,7.6,198.0,1042.0,150.0,80.0,80.34,0.0,13.11,15.15,,0.0,0.0,0.1984,0.1984,0.1984,0.1984,0.0,0.0,0.0,0.0,0.0,0.1984,0.0,0.008,0.0,0.0,1.0,6,1.0,1,0,0,1,2.0,1,0,0,1,https://doi.org/10.1016/j.dib.2018.11.111,410.0,11.3,499.85,773.0,2,0.0,0.0,0.0,0.0,0.0,0.0,0.0,0.0,0.0,0.0,0.0,0.0,0.0,0.0,0.0,0.0,0.0,0.0,False,True,False,False,False,False,False,0.1984,0.1984
7-13222426272829-00491818181813-000009_1,Al<sub>0.25</sub>CoCrCu<sub>0.75</sub>FeNiTi<sub>0.5</sub>,doi.org/10.1016/j.dib.2018.11.111,FCC,7.5,198.0,750.0,150.0,80.0,80.34,0.0,13.11,15.15,,0.0025,0.0,0.24625,0.24625,0.0075,0.24625,0.0,0.0,0.0,0.0,0.0,0.24625,0.0,0.005,0.0,0.0,0.9999999999999999,7,0.03045685279187817,1,0,0,0,1.0,1,0,0,0,https://doi.org/10.1016/j.dib.2018.11.111,410.0,11.3,499.85,773.0,1,0.0,0.0,0.0,0.0,0.0,0.0,0.0,0.0,0.0,0.0,0.0,0.0,0.0,0.0,0.0,0.0,0.0,0.0,False,True,False,False,False,False,False,0.0075,0.24625
6-132426272829-091818181818-000009_1,Al<sub>0.5</sub>CoCrCuFeNi,doi.org/10.1016/j.dib.2018.11.111,,7.6,198.0,388.0,150.0,80.0,80.34,0.0,13.11,15.15,,0.005,0.0,0.19899999999999998,0.19899999999999998,0.19899999999999998,0.19899999999999998,0.0,0.0,0.0,0.0,0.0,0.19899999999999998,0.0,0.0,0.0,0.0,0.9999999999999999,6,1.0,0,0,0,0,1.0,0,0,0,0,https://doi.org/10.1016/j.dib.2018.11.111,410.0,11.3,499.85,773.0,0,0.0,0.0,0.0,0.0,0.0,0.0,0.0,0.0,0.0,0.0,0.0,0.0,0.0,0.0,0.0,0.0,0.0,0.0,False,True,False,False,False,False,False,0.19899999999999998,0.19899999999999998
6-132426272829-161616161616-000009_3,AlCoCrCuFeNi,doi.org/10.1016/j.dib.2018.11.111,FCC+BCC,7.1,184.0,1303.0,150.0,80.0,80.34,0.0,13.11,15.15,,0.16666666666666669,0.0,0.16666666666666669,0.16666666666666669,0.16666666666666669,0.16666666666666669,0.0,0.0,0.0,0.0,0.0,0.16666666666666669,0.0,0.0,0.0,0.0,1.0000000000000002,6,1.0,1,1,0,0,2.0,1,1,0,0,https://doi.org/10.1016/j.dib.2018.11.111,410.0,11.3,499.85,773.0,2,0.0,0.0,0.0,0.0,0.0,0.0,0.0,0.0,0.0,0.0,0.0,0.0,0.0,0.0,0.0,0.0,0.0,0.0,False,True,False,False,False,False,False,0.16666666666666669,0.16666666666666669
6-132426272829-281414141414-000009_1,Al<sub>2</sub>CoCrCuFeNi,doi.org/10.1016/j.dib.2018.11.111,FCC+BCC,6.3,170.0,1620.0,150.0,80.0,80.34,0.0,13.11,15.15,,0.02,0.0,0.196,0.196,0.196,0.196,0.0,0.0,0.0,0.0,0.0,0.196,0.0,0.0,0.0,0.0,1.0,6,1.0,1,1,0,0,2.0,1,1,0,0,https://doi.org/10.1016/j.dib.2018.11.111,410.0,11.3,499.85,773.0,2,0.0,0.0,0.0,0.0,0.0,0.0,0.0,0.0,0.0,0.0,0.0,0.0,0.0,0.0,0.0,0.0,0.0,0.0,False,True,False,False,False,False,False,0.196,0.196
7-13222426272829-00099181818189-000009_1,Al<sub>0.5</sub>CoCrCu<sub>0.5</sub>FeNiTi<sub>0.5</sub>,doi.org/10.1016/j.dib.2018.11.111,FCC+BCC,7.1,198.0,1580.0,150.0,80.0,80.34,0.0,13.11,15.15,,0.005,0.0,0.24625,0.24625,0.005,0.24625,0.0,0.0,0.0,0.0,0.0,0.24625,0.0,0.005,0.0,0.0,0.9999999999999999,7,0.020304568527918784,1,1,0,0,2.0,1,1,0,0,https://doi.org/10.1016/j.dib.2018.11.111,410.0,11.3,499.85,773.0,2,0.0,0.0,0.0,0.0,0.0,0.0,0.0,0.0,0.0,0.0,0.0,0.0,0.0,0.0,0.0,0.0,0.0,0.0,False,True,False,False,False,False,False,0.005,0.24625
7-13222426272829-00139181818184-000009_1,Al<sub>0.75</sub>CoCrCu<sub>0.25</sub>FeNiTi<sub>0.5</sub>,doi.org/10.1016/j.dib.2018.11.111,FCC+BCC,6.8,198.0,1900.0,150.0,80.0,80.34,0.0,13.11,15.15,,0.0075,0.0,0.24625,0.24625,0.0025,0.24625,0.0,0.0,0.0,0.0,0.0,0.24625,0.0,0.005,0.0,0.0,0.9999999999999999,7,0.010152284263959392,1,1,0,0,2.0,1,1,0,0,https://doi.org/10.1016/j.dib.2018.11.111,410.0,11.3,499.85,773.0,2,0.0,0.0,0.0,0.0,0.0,0.0,0.0,0.0,0.0,0.0,0.0,0.0,0.0,0.0,0.0,0.0,0.0,0.0,False,True,False,False,False,False,False,0.0025,0.24625
5-1322262729-2222152020-000009_1,Al<sub>1.125</sub>CuFe<sub>0.75</sub>NiTi<sub>1.125</sub>,doi.org/10.1016/j.dib.2018.11.111,FCC,5.9,178.0,980.0,150.0,80.0,80.34,0.0,13.11,15.15,,0.01125,0.0,0.0,0.0,0.485,0.0075,0.0,0.0,0.0,0.0,0.0,0.485,0.0,0.01125,0.0,0.0,0.9999999999999999,5,64.66666666666667,1,0,0,0,1.0,1,0,0,0,https://doi.org/10.1016/j.dib.2018.11.111,410.0,11.3,499.85,773.0,1,0.0,0.0,0.0,0.0,0.0,0.0,0.0,0.0,0.0,0.0,0.0,0.0,0.0,0.0,0.0,0.0,0.0,0.0,False,True,False,False,False,False,False,0.485,0.0075
9-132223242526272829-011212121212121212-000013_1,Al<sub>0.125</sub>Co<sub>1</sub>Cr<sub>1</sub>Cu<sub>1</sub>Fe<sub>1</sub>Mn<sub>1</sub>Ni<sub>1</sub>Ti<sub>1</sub>V<sub>1</sub>,10.1038/s41597-020-00768-9,,7.085,198.0,1862.0,150.0,80.0,80.34,0.0,13.11,15.15,,0.015384615384615385,0.0,0.12307692307692308,0.12307692307692308,0.12307692307692308,0.12307692307692308,0.0,0.0,0.0,0.12307692307692308,0.0,0.12307692307692308,0.0,0.12307692307692308,0.12307692307692308,0.0,1.0,9,1.0,0,0,0,0,1.0,0,0,0,0,https://10.1038/s41597-020-00768-9,410.0,11.3,499.85,773.0,0,0.0,0.0,0.0,0.0,0.0,0.0,0.0,0.0,0.0,0.0,0.0,0.0,0.0,0.0,0.0,0.0,0.0,0.0,False,True,False,False,False,False,False,0.12307692307692308,0.12307692307692308
6-132426272829-091818181818-000057_1,Al<sub>0.5</sub>CoCrCuFeNi,10.1016/j.jallcom.2013.08.176,FCC,7.085,198.0,400.0,150.0,80.0,80.34,0.0,13.11,15.15,,0.005,0.0,0.19899999999999998,0.19899999999999998,0.19899999999999998,0.19899999999999998,0.0,0.0,0.0,0.0,0.0,0.19899999999999998,0.0,0.0,0.0,0.0,0.9999999999999999,6,1.0,1,0,0,0,1.0,1,0,0,0,https://10.1016/j.jallcom.2013.08.176,410.0,11.3,499.85,773.0,1,0.0,0.0,0.0,0.0,0.0,0.0,0.0,0.0,0.0,0.0,0.0,0.0,0.0,0.0,0.0,0.0,0.0,0.0,False,True,False,False,False,False,False,0.19899999999999998,0.19899999999999998
6-132426272829-091818181818-000057_2,Al<sub>0.5</sub>CoCrCuFeNi,10.1016/j.jallcom.2013.08.176,FCC,7.085,198.0,1400.0,150.0,80.0,80.34,0.0,13.11,15.15,,0.005,0.0,0.19899999999999998,0.19899999999999998,0.19899999999999998,0.19899999999999998,0.0,0.0,0.0,0.0,0.0,0.19899999999999998,0.0,0.0,0.0,0.0,0.9999999999999999,6,1.0,1,0,0,0,1.0,1,0,0,0,https://10.1016/j.jallcom.2013.08.176,410.0,11.3,499.85,773.0,1,0.0,0.0,0.0,0.0,0.0,0.0,0.0,0.0,0.0,0.0,0.0,0.0,0.0,0.0,0.0,0.0,0.0,0.0,False,True,False,False,False,False,False,0.19899999999999998,0.19899999999999998
6-132426272829-091818181818-000057_3,Al<sub>0.5</sub>CoCrCuFeNi,10.1016/j.jallcom.2013.08.176,FCC,7.085,198.0,380.0,150.0,70.0,80.34,0.0,13.11,15.15,,0.005,0.0,0.19899999999999998,0.19899999999999998,0.19899999999999998,0.19899999999999998,0.0,0.0,0.0,0.0,0.0,0.19899999999999998,0.0,0.0,0.0,0.0,0.9999999999999999,6,1.0,1,0,0,0,1.0,1,0,0,0,https://10.1016/j.jallcom.2013.08.176,410.0,11.3,499.85,773.0,1,0.0,0.0,0.0,0.0,0.0,0.0,0.0,0.0,0.0,0.0,0.0,0.0,0.0,0.0,0.0,0.0,0.0,0.0,False,True,False,False,False,False,False,0.19899999999999998,0.19899999999999998
6-132426272829-161616161616-000057_2,AlCoCrCuFeNi,10.1016/j.jallcom.2013.08.176,BCC + FCC,7.085,198.0,515.0,369.0,80.0,80.34,0.0,13.11,15.15,,0.16666666666666669,0.0,0.16666666666666669,0.16666666666666669,0.16666666666666669,0.16666666666666669,0.0,0.0,0.0,0.0,0.0,0.16666666666666669,0.0,0.0,0.0,0.0,1.0000000000000002,6,1.0,1,1,0,0,2.0,1,1,0,0,https://10.1016/j.jallcom.2013.08.176,410.0,11.3,499.85,773.0,2,0.0,0.0,0.0,0.0,0.0,0.0,0.0,0.0,0.0,0.0,0.0,0.0,0.0,0.0,0.0,0.0,0.0,0.0,False,True,False,False,False,False,False,0.16666666666666669,0.16666666666666669
6-132426272829-161616161616-000057_3,AlCoCrCuFeNi,10.1016/j.jallcom.2013.08.176,FCC + BCC,7.085,198.0,1850.0,930.0,80.0,80.34,0.0,13.11,15.15,,0.16666666666666669,0.0,0.16666666666666669,0.16666666666666669,0.16666666666666669,0.16666666666666669,0.0,0.0,0.0,0.0,0.0,0.16666666666666669,0.0,0.0,0.0,0.0,1.0000000000000002,6,1.0,1,1,0,0,2.0,1,1,0,0,https://10.1016/j.jallcom.2013.08.176,410.0,11.3,499.85,773.0,2,0.0,0.0,0.0,0.0,0.0,0.0,0.0,0.0,0.0,0.0,0.0,0.0,0.0,0.0,0.0,0.0,0.0,0.0,False,True,False,False,False,False,False,0.16666666666666669,0.16666666666666669
6-132426272829-201515151515-000057_1,Al<sub>1.3</sub>CoCrCuFeNi,10.1016/j.jallcom.2013.08.176,BCC + FCC,7.085,198.0,1620.0,150.0,80.0,80.34,0.0,13.11,15.15,,0.013,0.0,0.1974,0.1974,0.1974,0.1974,0.0,0.0,0.0,0.0,0.0,0.1974,0.0,0.0,0.0,0.0,1.0,6,1.0,1,1,0,0,2.0,1,1,0,0,https://10.1016/j.jallcom.2013.08.176,410.0,11.3,499.85,773.0,2,0.0,0.0,0.0,0.0,0.0,0.0,0.0,0.0,0.0,0.0,0.0,0.0,0.0,0.0,0.0,0.0,0.0,0.0,False,True,False,False,False,False,False,0.1974,0.1974
6-132426272829-281414141414-000057_1,Al<sub>2</sub>CoCrCuFeNi,10.1016/j.jallcom.2013.08.176,FCC + BCC,7.085,198.0,1620.0,150.0,80.0,80.34,0.0,13.11,15.15,,0.02,0.0,0.196,0.196,0.196,0.196,0.0,0.0,0.0,0.0,0.0,0.196,0.0,0.0,0.0,0.0,1.0,6,1.0,1,1,0,0,2.0,1,1,0,0,https://10.1016/j.jallcom.2013.08.176,410.0,11.3,499.85,773.0,2,0.0,0.0,0.0,0.0,0.0,0.0,0.0,0.0,0.0,0.0,0.0,0.0,0.0,0.0,0.0,0.0,0.0,0.0,False,True,False,False,False,False,False,0.196,0.196
6-132426272829-281414141414-000057_2,Al<sub>2</sub>CoCrCuFeNi,10.1016/j.jallcom.2013.08.176,FCC + BCC,7.085,198.0,1600.0,120.0,90.0,80.34,0.0,13.11,15.15,,0.02,0.0,0.196,0.196,0.196,0.196,0.0,0.0,0.0,0.0,0.0,0.196,0.0,0.0,0.0,0.0,1.0,6,1.0,1,1,0,0,2.0,1,1,0,0,https://10.1016/j.jallcom.2013.08.176,410.0,11.3,499.85,773.0,2,0.0,0.0,0.0,0.0,0.0,0.0,0.0,0.0,0.0,0.0,0.0,0.0,0.0,0.0,0.0,0.0,0.0,0.0,False,True,False,False,False,False,False,0.196,0.196
6-132426272829-081818181818-000057_1,Al<sub>0.45</sub>CoCrCuFeNi,10.1016/j.jallcom.2013.08.176,,7.403,198.0,335.0,150.0,80.0,80.34,0.0,13.11,15.15,,0.0045000000000000005,0.0,0.1991,0.1991,0.1991,0.1991,0.0,0.0,0.0,0.0,0.0,0.1991,0.0,0.0,0.0,0.0,1.0,6,1.0,0,0,0,0,1.0,0,0,0,0,https://10.1016/j.jallcom.2013.08.176,410.0,11.3,499.85,773.0,0,0.0,0.0,0.0,0.0,0.0,0.0,0.0,0.0,0.0,0.0,0.0,0.0,0.0,0.0,0.0,0.0,0.0,0.0,False,True,False,False,False,False,False,0.1991,0.1991
6-132426272829-161616161616-000057_1,AlCoCrCuFeNi,10.1016/j.jallcom.2013.08.176,,7.526,198.0,332.0,150.0,80.0,80.34,0.0,13.11,15.15,,0.16666666666666669,0.0,0.16666666666666669,0.16666666666666669,0.16666666666666669,0.16666666666666669,0.0,0.0,0.0,0.0,0.0,0.16666666666666669,0.0,0.0,0.0,0.0,1.0000000000000002,6,1.0,0,0,0,0,1.0,0,0,0,0,https://10.1016/j.jallcom.2013.08.176,410.0,11.3,499.85,773.0,0,0.0,0.0,0.0,0.0,0.0,0.0,0.0,0.0,0.0,0.0,0.0,0.0,0.0,0.0,0.0,0.0,0.0,0.0,False,True,False,False,False,False,False,0.16666666666666669,0.16666666666666669
6-132426272829-331313131313-000057_1,Al<sub>2.5</sub>CoCrCuFeNi,10.1016/j.jallcom.2013.08.176,,6.506,198.0,285.0,150.0,80.0,80.34,0.0,13.11,15.15,,0.025,0.0,0.195,0.195,0.195,0.195,0.0,0.0,0.0,0.0,0.0,0.195,0.0,0.0,0.0,0.0,1.0000000000000002,6,1.0,0,0,0,0,1.0,0,0,0,0,https://10.1016/j.jallcom.2013.08.176,410.0,11.3,499.85,773.0,0,0.0,0.0,0.0,0.0,0.0,0.0,0.0,0.0,0.0,0.0,0.0,0.0,0.0,0.0,0.0,0.0,0.0,0.0,False,True,False,False,False,False,False,0.195,0.195
6-132426272829-501010101010-000057_1,Al<sub>5</sub>CoCrCuFeNi,10.1016/j.jallcom.2013.08.176,,5.62,198.0,344.0,150.0,80.0,80.34,0.0,13.11,15.15,,0.05,0.0,0.19,0.19,0.19,0.19,0.0,0.0,0.0,0.0,0.0,0.19,0.0,0.0,0.0,0.0,1.0,6,1.0,0,0,0,0,1.0,0,0,0,0,https://10.1016/j.jallcom.2013.08.176,410.0,11.3,499.85,773.0,0,0.0,0.0,0.0,0.0,0.0,0.0,0.0,0.0,0.0,0.0,0.0,0.0,0.0,0.0,0.0,0.0,0.0,0.0,False,True,False,False,False,False,False,0.19,0.19
6-132426272829-091818181818-000079_1,Al<sub>0.5</sub>CoCrCuFeNi,10.1016/j.actamat.2015.07.004,FCC-1 + FCC-2,7.085,198.0,1284.0,150.0,80.0,80.34,0.0,13.11,15.15,,0.005,0.0,0.19899999999999998,0.19899999999999998,0.19899999999999998,0.19899999999999998,0.0,0.0,0.0,0.0,0.0,0.19899999999999998,0.0,0.0,0.0,0.0,0.9999999999999999,6,1.0,1,0,0,0,2.0,1,0,0,0,https://10.1016/j.actamat.2015.07.004,410.0,11.3,499.85,773.0,1,0.0,0.0,0.0,0.0,0.0,0.0,0.0,0.0,0.0,0.0,0.0,0.0,0.0,0.0,0.0,0.0,0.0,0.0,False,True,False,False,False,False,False,0.19899999999999998,0.19899999999999998
6-222426272829-131717171717-000080_1,CrFeCoNiCuTi<sub>0.8</sub>,10.1016/j.matdes.2015.06.072,,7.58,198.0,1042.0,150.0,80.0,80.34,0.0,13.11,15.15,,0.0,0.0,0.1984,0.1984,0.1984,0.1984,0.0,0.0,0.0,0.0,0.0,0.1984,0.0,0.008,0.0,0.0,1.0,6,1.0,0,0,0,0,1.0,0,0,0,0,https://10.1016/j.matdes.2015.06.072,410.0,11.3,499.85,773.0,0,0.0,0.0,0.0,0.0,0.0,0.0,0.0,0.0,0.0,0.0,0.0,0.0,0.0,0.0,0.0,0.0,0.0,0.0,False,True,False,False,False,False,False,0.1984,0.1984
6-222426272829-091818181818-000080_1,CrFeCoNiCuTi<sub>0.5</sub>,10.1016/j.matdes.2015.06.072,,7.82,198.0,700.0,150.0,80.0,80.34,0.0,13.11,15.15,,0.0,0.0,0.19899999999999998,0.19899999999999998,0.19899999999999998,0.19899999999999998,0.0,0.0,0.0,0.0,0.0,0.19899999999999998,0.0,0.005,0.0,0.0,0.9999999999999999,6,1.0,0,0,0,0,1.0,0,0,0,0,https://10.1016/j.matdes.2015.06.072,410.0,11.3,499.85,773.0,0,0.0,0.0,0.0,0.0,0.0,0.0,0.0,0.0,0.0,0.0,0.0,0.0,0.0,0.0,0.0,0.0,0.0,0.0,False,True,False,False,False,False,False,0.19899999999999998,0.19899999999999998
6-132426272829-161616161616-000080_1,AlCrFeCoNiCu,10.1016/j.matdes.2015.06.072,,7.07,198.0,1303.0,150.0,80.0,80.34,0.0,13.11,15.15,,0.16666666666666669,0.0,0.16666666666666669,0.16666666666666669,0.16666666666666669,0.16666666666666669,0.0,0.0,0.0,0.0,0.0,0.16666666666666669,0.0,0.0,0.0,0.0,1.0000000000000002,6,1.0,0,0,0,0,1.0,0,0,0,0,https://10.1016/j.matdes.2015.06.072,410.0,11.3,499.85,773.0,0,0.0,0.0,0.0,0.0,0.0,0.0,0.0,0.0,0.0,0.0,0.0,0.0,0.0,0.0,0.0,0.0,0.0,0.0,False,True,False,False,False,False,False,0.16666666666666669,0.16666666666666669
7-13222426272829-00178171717174-000080_1,Cu<sub>0.25</sub>AlCoCrFeNiTi<sub>0.5</sub>,10.1016/j.matdes.2015.06.072,,6.54,198.0,1994.0,150.0,80.0,80.34,0.0,13.11,15.15,,0.1985,0.0,0.1985,0.1985,0.0025,0.1985,0.0,0.0,0.0,0.0,0.0,0.1985,0.0,0.005,0.0,0.0,1.0,7,0.012594458438287152,0,0,0,0,1.0,0,0,0,0,https://10.1016/j.matdes.2015.06.072,410.0,11.3,499.85,773.0,0,0.0,0.0,0.0,0.0,0.0,0.0,0.0,0.0,0.0,0.0,0.0,0.0,0.0,0.0,0.0,0.0,0.0,0.0,False,True,False,False,False,False,False,0.0025,0.1985
6-132426272829-161616161616-000086_1,AlCoCrCuFeNi,10.1016/j.jallcom.2010.03.074,,7.085,198.0,1300.0,150.0,80.0,80.34,0.0,13.11,15.15,,0.16666666666666669,0.0,0.16666666666666669,0.16666666666666669,0.16666666666666669,0.16666666666666669,0.0,0.0,0.0,0.0,0.0,0.16666666666666669,0.0,0.0,0.0,0.0,1.0000000000000002,6,1.0,0,0,0,0,1.0,0,0,0,0,https://10.1016/j.jallcom.2010.03.074,410.0,11.3,499.85,773.0,0,0.0,0.0,0.0,0.0,0.0,0.0,0.0,0.0,0.0,0.0,0.0,0.0,0.0,0.0,0.0,0.0,0.0,0.0,False,True,False,False,False,False,False,0.16666666666666669,0.16666666666666669
7-13242627282942-01616161616163-000086_1,AlCoCrCuFeNiMo<sub>0.2</sub>,10.1016/j.jallcom.2010.03.074,,7.085,198.0,1420.0,150.0,80.0,80.34,0.0,13.11,15.15,,0.16633333333333333,0.0,0.16633333333333333,0.16633333333333333,0.16633333333333333,0.16633333333333333,0.0,0.0,0.0,0.0,0.002,0.16633333333333333,0.0,0.0,0.0,0.0,1.0,7,1.0,0,0,0,0,1.0,0,0,0,0,https://10.1016/j.jallcom.2010.03.074,410.0,11.3,499.85,773.0,0,0.0,0.0,0.0,0.0,0.0,0.0,0.0,0.0,0.0,0.0,0.0,0.0,0.0,0.0,0.0,0.0,0.0,0.0,False,True,False,False,False,False,False,0.16633333333333333,0.16633333333333333
7-13242627282942-01515151515156-000086_1,AlCoCrCuFeNiMo<sub>0.4</sub>,10.1016/j.jallcom.2010.03.074,,7.085,198.0,1690.0,150.0,80.0,80.34,0.0,13.11,15.15,,0.166,0.0,0.166,0.166,0.166,0.166,0.0,0.0,0.0,0.0,0.004000000000000001,0.166,0.0,0.0,0.0,0.0,1.0,7,1.0,0,0,0,0,1.0,0,0,0,0,https://10.1016/j.jallcom.2010.03.074,410.0,11.3,499.85,773.0,0,0.0,0.0,0.0,0.0,0.0,0.0,0.0,0.0,0.0,0.0,0.0,0.0,0.0,0.0,0.0,0.0,0.0,0.0,False,True,False,False,False,False,False,0.166,0.166
7-13242627282942-01515151515159-000086_1,AlCoCrCuFeNiMo<sub>0.6</sub>,10.1016/j.jallcom.2010.03.074,,7.085,198.0,1880.0,150.0,80.0,80.34,0.0,13.11,15.15,,0.16566666666666666,0.0,0.16566666666666666,0.16566666666666666,0.16566666666666666,0.16566666666666666,0.0,0.0,0.0,0.0,0.006,0.16566666666666666,0.0,0.0,0.0,0.0,0.9999999999999999,7,1.0,0,0,0,0,1.0,0,0,0,0,https://10.1016/j.jallcom.2010.03.074,410.0,11.3,499.85,773.0,0,0.0,0.0,0.0,0.0,0.0,0.0,0.0,0.0,0.0,0.0,0.0,0.0,0.0,0.0,0.0,0.0,0.0,0.0,False,True,False,False,False,False,False,0.16566666666666666,0.16566666666666666
7-13242627282942-14141414141411-000086_1,AlCoCrCuFeNiMo<sub>0.8</sub>,10.1016/j.jallcom.2010.03.074,,7.085,198.0,1920.0,150.0,80.0,80.34,0.0,13.11,15.15,,0.16533333333333333,0.0,0.16533333333333333,0.16533333333333333,0.16533333333333333,0.16533333333333333,0.0,0.0,0.0,0.0,0.008,0.16533333333333333,0.0,0.0,0.0,0.0,1.0,7,1.0,0,0,0,0,1.0,0,0,0,0,https://10.1016/j.jallcom.2010.03.074,410.0,11.3,499.85,773.0,0,0.0,0.0,0.0,0.0,0.0,0.0,0.0,0.0,0.0,0.0,0.0,0.0,0.0,0.0,0.0,0.0,0.0,0.0,False,True,False,False,False,False,False,0.16533333333333333,0.16533333333333333
7-13242627282942-14141414141414-000086_1,AlCoCrCuFeNiMo,10.1016/j.jallcom.2010.03.074,,7.085,198.0,1750.0,150.0,80.0,80.34,0.0,13.11,15.15,,0.14285714285714288,0.0,0.14285714285714288,0.14285714285714288,0.14285714285714288,0.14285714285714288,0.0,0.0,0.0,0.0,0.14285714285714288,0.14285714285714288,0.0,0.0,0.0,0.0,1.0000000000000002,7,1.0,0,0,0,0,1.0,0,0,0,0,https://10.1016/j.jallcom.2010.03.074,410.0,11.3,499.85,773.0,0,0.0,0.0,0.0,0.0,0.0,0.0,0.0,0.0,0.0,0.0,0.0,0.0,0.0,0.0,0.0,0.0,0.0,0.0,False,True,False,False,False,False,False,0.14285714285714288,0.14285714285714288
6-222426272829-091818181818-000107_1,CuCoNiFeCrTi<sub>0.5</sub>,10.1016/j.msea.2012.12.072,,7.085,198.0,1042.0,150.0,80.0,80.34,0.0,13.11,2.11,C,0.0,0.0,0.19899999999999998,0.19899999999999998,0.19899999999999998,0.19899999999999998,0.0,0.0,0.0,0.0,0.0,0.19899999999999998,0.0,0.005,0.0,0.0,0.9999999999999999,6,1.0,0,0,0,0,1.0,0,0,0,0,https://10.1016/j.msea.2012.12.072,410.0,11.3,499.85,773.0,0,0.0,0.0,0.0,0.0,0.0,0.0,0.0,0.0,0.0,0.0,0.0,0.0,0.0,0.0,0.0,0.0,0.0,0.0,False,True,False,False,False,False,False,0.19899999999999998,0.19899999999999998
6-132426272829-161616161616-000107_1,AlCuCoFeNiCr,10.1016/j.msea.2012.12.072,,7.085,198.0,1303.0,150.0,80.0,80.34,0.0,13.11,24.0,C,0.16666666666666669,0.0,0.16666666666666669,0.16666666666666669,0.16666666666666669,0.16666666666666669,0.0,0.0,0.0,0.0,0.0,0.16666666666666669,0.0,0.0,0.0,0.0,1.0000000000000002,6,1.0,0,0,0,0,1.0,0,0,0,0,https://10.1016/j.msea.2012.12.072,410.0,11.3,499.85,773.0,0,0.0,0.0,0.0,0.0,0.0,0.0,0.0,0.0,0.0,0.0,0.0,0.0,0.0,0.0,0.0,0.0,0.0,0.0,False,True,False,False,False,False,False,0.16666666666666669,0.16666666666666669
7-13222426272829-01216161616164-000107_1,TiCrFeCoNiAl<sub>0.75</sub>Cu<sub>0.25</sub>,10.1016/j.msea.2012.12.072,,7.085,198.0,1900.0,150.0,80.0,80.34,0.0,13.11,12.0,C,0.0075,0.0,0.198,0.198,0.0025,0.198,0.0,0.0,0.0,0.0,0.0,0.198,0.0,0.198,0.0,0.0,1.0,7,0.012626262626262626,0,0,0,0,1.0,0,0,0,0,https://10.1016/j.msea.2012.12.072,410.0,11.3,499.85,773.0,0,0.0,0.0,0.0,0.0,0.0,0.0,0.0,0.0,0.0,0.0,0.0,0.0,0.0,0.0,0.0,0.0,0.0,0.0,False,True,False,False,False,False,False,0.0025,0.198
7-13242627282942-01515151515159-000107_1,AlCuCoFeNiCrMo<sub>0.6</sub>,10.1016/j.msea.2012.12.072,,7.085,198.0,1880.0,150.0,80.0,80.34,0.0,13.11,1.4,C,0.16566666666666666,0.0,0.16566666666666666,0.16566666666666666,0.16566666666666666,0.16566666666666666,0.0,0.0,0.0,0.0,0.006,0.16566666666666666,0.0,0.0,0.0,0.0,0.9999999999999999,7,1.0,0,0,0,0,1.0,0,0,0,0,https://10.1016/j.msea.2012.12.072,410.0,11.3,499.85,773.0,0,0.0,0.0,0.0,0.0,0.0,0.0,0.0,0.0,0.0,0.0,0.0,0.0,0.0,0.0,0.0,0.0,0.0,0.0,False,True,False,False,False,False,False,0.16566666666666666,0.16566666666666666
7-13222426272829-00168161616168-000107_1,AlCoNiFeCrTi<sub>0.5</sub>Cu<sub>0.5</sub>,10.1016/j.msea.2012.12.072,,7.085,198.0,1984.0,150.0,80.0,80.34,0.0,13.11,6.04,C,0.198,0.0,0.198,0.198,0.005,0.198,0.0,0.0,0.0,0.0,0.0,0.198,0.0,0.005,0.0,0.0,1.0,7,0.025252525252525252,0,0,0,0,1.0,0,0,0,0,https://10.1016/j.msea.2012.12.072,410.0,11.3,499.85,773.0,0,0.0,0.0,0.0,0.0,0.0,0.0,0.0,0.0,0.0,0.0,0.0,0.0,0.0,0.0,0.0,0.0,0.0,0.0,False,True,False,False,False,False,False,0.005,0.198
6-222426272829-091818181818-000109_1,CuCoFeNiCrTi<sub>0.5</sub>,10.1016/j.matdes.2012.08.048,,7.085,198.0,700.0,150.0,80.0,80.34,0.0,13.11,21.6,C,0.0,0.0,0.19899999999999998,0.19899999999999998,0.19899999999999998,0.19899999999999998,0.0,0.0,0.0,0.0,0.0,0.19899999999999998,0.0,0.005,0.0,0.0,0.9999999999999999,6,1.0,0,0,0,0,1.0,0,0,0,0,https://10.1016/j.matdes.2012.08.048,410.0,11.3,499.85,773.0,0,0.0,0.0,0.0,0.0,0.0,0.0,0.0,0.0,0.0,0.0,0.0,0.0,0.0,0.0,0.0,0.0,0.0,0.0,False,True,False,False,False,False,False,0.19899999999999998,0.19899999999999998
6-132426272829-161616161616-000109_1,CuCoFeNiCrAl,10.1016/j.matdes.2012.08.048,,7.085,198.0,1030.0,150.0,80.0,80.34,0.0,13.11,24.0,C,0.16666666666666669,0.0,0.16666666666666669,0.16666666666666669,0.16666666666666669,0.16666666666666669,0.0,0.0,0.0,0.0,0.0,0.16666666666666669,0.0,0.0,0.0,0.0,1.0000000000000002,6,1.0,0,0,0,0,1.0,0,0,0,0,https://10.1016/j.matdes.2012.08.048,410.0,11.3,499.85,773.0,0,0.0,0.0,0.0,0.0,0.0,0.0,0.0,0.0,0.0,0.0,0.0,0.0,0.0,0.0,0.0,0.0,0.0,0.0,False,True,False,False,False,False,False,0.16666666666666669,0.16666666666666669
7-13222426272829-00168161616168-000109_1,Cu<sub>0.5</sub>CoCrFeNiAlTi<sub>0.5</sub>,10.1016/j.matdes.2012.08.048,,7.085,198.0,1980.0,150.0,80.0,80.34,0.0,13.11,6.0,C,0.198,0.0,0.198,0.198,0.005,0.198,0.0,0.0,0.0,0.0,0.0,0.198,0.0,0.005,0.0,0.0,1.0,7,0.025252525252525252,0,0,0,0,1.0,0,0,0,0,https://10.1016/j.matdes.2012.08.048,410.0,11.3,499.85,773.0,0,0.0,0.0,0.0,0.0,0.0,0.0,0.0,0.0,0.0,0.0,0.0,0.0,0.0,0.0,0.0,0.0,0.0,0.0,False,True,False,False,False,False,False,0.005,0.198
7-13242627282942-01515151515156-000109_1,CuCoFeNiCrAlMo<sub>0.4</sub>,10.1016/j.matdes.2012.08.048,,7.085,198.0,1690.0,150.0,80.0,80.34,0.0,13.11,1.5,C,0.166,0.0,0.166,0.166,0.166,0.166,0.0,0.0,0.0,0.0,0.004000000000000001,0.166,0.0,0.0,0.0,0.0,1.0,7,1.0,0,0,0,0,1.0,0,0,0,0,https://10.1016/j.matdes.2012.08.048,410.0,11.3,499.85,773.0,0,0.0,0.0,0.0,0.0,0.0,0.0,0.0,0.0,0.0,0.0,0.0,0.0,0.0,0.0,0.0,0.0,0.0,0.0,False,True,False,False,False,False,False,0.166,0.166
6-132426272829-013191919199-000111_1,FeCrNiCoAl<sub>0.7</sub>Cu<sub>0.5</sub>,10.1016/j.msea.2014.01.044,FCC,7.085,198.0,630.0,150.0,80.0,80.34,0.0,13.11,42.7,C,0.006999999999999999,0.0,0.247,0.247,0.005,0.247,0.0,0.0,0.0,0.0,0.0,0.247,0.0,0.0,0.0,0.0,1.0,6,0.020242914979757085,1,0,0,0,1.0,1,0,0,0,https://10.1016/j.msea.2014.01.044,410.0,11.3,499.85,773.0,1,0.0,0.0,0.0,0.0,0.0,0.0,0.0,0.0,0.0,0.0,0.0,0.0,0.0,0.0,0.0,0.0,0.0,0.0,False,True,False,False,False,False,False,0.005,0.247
6-132426272829-015202020205-000111_1,FeCrNiCoAl<sub>0.75</sub>Cu<sub>0.25</sub>,10.1016/j.msea.2014.01.044,FCC,7.085,198.0,859.0,150.0,80.0,80.34,0.0,13.11,43.6,C,0.0075,0.0,0.2475,0.2475,0.0025,0.2475,0.0,0.0,0.0,0.0,0.0,0.2475,0.0,0.0,0.0,0.0,1.0,6,0.010101010101010102,1,0,0,0,1.0,1,0,0,0,https://10.1016/j.msea.2014.01.044,410.0,11.3,499.85,773.0,1,0.0,0.0,0.0,0.0,0.0,0.0,0.0,0.0,0.0,0.0,0.0,0.0,0.0,0.0,0.0,0.0,0.0,0.0,False,True,False,False,False,False,False,0.0025,0.2475
8-01313222426272829-0013913131313136-000111_1,FeCrNiCoAl<sub>0.7</sub>Cu<sub>0.5</sub>þ<sub>10</sub> vol%TiC,10.1016/j.msea.2014.01.044,FCC,7.085,198.0,1290.0,150.0,80.0,80.34,0.0,13.11,29.2,C,0.007,0.16466666666666668,0.16466666666666668,0.16466666666666668,0.005000000000000001,0.16466666666666668,0.0,0.0,0.0,0.0,0.0,0.16466666666666668,0.0,0.16466666666666668,0.0,0.0,1.0000000000000002,8,0.03036437246963563,1,0,0,0,1.0,1,0,0,0,https://10.1016/j.msea.2014.01.044,410.0,11.3,499.85,773.0,1,0.0,0.0,0.0,0.0,0.0,0.0,0.0,0.0,0.0,0.0,0.0,0.0,0.0,0.0,0.0,0.0,0.0,0.0,False,True,False,False,False,False,False,0.005000000000000001,0.16466666666666668
8-01413222426272829-0141014141414143-000111_1,FeCrNiCoAl<sub>0.75</sub>Cu<sub>0.25</sub>þ<sub>10</sub> vol%TiC,10.1016/j.msea.2014.01.044,FCC,7.085,198.0,1637.0,150.0,80.0,80.34,0.0,13.11,31.8,C,0.0075,0.165,0.165,0.165,0.0025,0.165,0.0,0.0,0.0,0.0,0.0,0.165,0.0,0.165,0.0,0.0,1.0,8,0.015151515151515152,1,0,0,0,1.0,1,0,0,0,https://10.1016/j.msea.2014.01.044,410.0,11.3,499.85,773.0,1,0.0,0.0,0.0,0.0,0.0,0.0,0.0,0.0,0.0,0.0,0.0,0.0,0.0,0.0,0.0,0.0,0.0,0.0,False,True,False,False,False,False,False,0.0025,0.165
6-222426272829-091818181818-000111_1,CoCrCuFeNiTi<sub>0.5</sub>,10.1016/j.msea.2014.01.044,FCC,7.085,198.0,700.0,150.0,80.0,80.34,0.0,13.11,21.6,C,0.0,0.0,0.19899999999999998,0.19899999999999998,0.19899999999999998,0.19899999999999998,0.0,0.0,0.0,0.0,0.0,0.19899999999999998,0.0,0.005,0.0,0.0,0.9999999999999999,6,1.0,1,0,0,0,1.0,1,0,0,0,https://10.1016/j.msea.2014.01.044,410.0,11.3,499.85,773.0,1,0.0,0.0,0.0,0.0,0.0,0.0,0.0,0.0,0.0,0.0,0.0,0.0,0.0,0.0,0.0,0.0,0.0,0.0,False,True,False,False,False,False,False,0.19899999999999998,0.19899999999999998
6-222426272829-131717171717-000111_1,CoCrCuFeNiTi<sub>0.8</sub>,10.1016/j.msea.2014.01.044,FCC,7.085,198.0,1042.0,150.0,80.0,80.34,0.0,13.11,2.11,C,0.0,0.0,0.1984,0.1984,0.1984,0.1984,0.0,0.0,0.0,0.0,0.0,0.1984,0.0,0.008,0.0,0.0,1.0,6,1.0,1,0,0,0,1.0,1,0,0,0,https://10.1016/j.msea.2014.01.044,410.0,11.3,499.85,773.0,1,0.0,0.0,0.0,0.0,0.0,0.0,0.0,0.0,0.0,0.0,0.0,0.0,0.0,0.0,0.0,0.0,0.0,0.0,False,True,False,False,False,False,False,0.1984,0.1984
6-132426272829-161616161616-000111_1,AlCrFeCoNiCu,10.1016/j.msea.2014.01.044,FCC,7.085,198.0,1303.0,150.0,80.0,80.34,0.0,13.11,24.0,C,0.16666666666666669,0.0,0.16666666666666669,0.16666666666666669,0.16666666666666669,0.16666666666666669,0.0,0.0,0.0,0.0,0.0,0.16666666666666669,0.0,0.0,0.0,0.0,1.0000000000000002,6,1.0,1,0,0,0,1.0,1,0,0,0,https://10.1016/j.msea.2014.01.044,410.0,11.3,499.85,773.0,1,0.0,0.0,0.0,0.0,0.0,0.0,0.0,0.0,0.0,0.0,0.0,0.0,0.0,0.0,0.0,0.0,0.0,0.0,False,True,False,False,False,False,False,0.16666666666666669,0.16666666666666669
6-132426272829-161616161616-000128_1,AlCoCrCuFeNi,10.1016/j.msea.2017.02.072,BCC + FCC,7.085,198.0,1370.0,150.0,80.0,80.34,0.0,13.11,12.0,C,0.16666666666666669,0.0,0.16666666666666669,0.16666666666666669,0.16666666666666669,0.16666666666666669,0.0,0.0,0.0,0.0,0.0,0.16666666666666669,0.0,0.0,0.0,0.0,1.0000000000000002,6,1.0,1,1,0,0,2.0,1,1,0,0,https://10.1016/j.msea.2017.02.072,410.0,11.3,499.85,773.0,2,0.0,0.0,0.0,0.0,0.0,0.0,0.0,0.0,0.0,0.0,0.0,0.0,0.0,0.0,0.0,0.0,0.0,0.0,False,True,False,False,False,False,False,0.16666666666666669,0.16666666666666669
6-132326272829-021020302018-000143_1,Ni<sub>1.5</sub>CoFeCu<sub>0.9</sub>Al<sub>0.1</sub>V<sub>0.5</sub>,10.1016/j.msea.2017.09.119,FCC,7.085,198.0,1219.0,150.0,80.0,80.34,0.0,13.11,35.0,C,0.001,0.0,0.485,0.0,0.009000000000000001,0.485,0.0,0.0,0.0,0.0,0.0,0.015,0.0,0.0,0.005,0.0,1.0,6,0.01855670103092784,1,0,0,0,1.0,1,0,0,0,https://10.1016/j.msea.2017.09.119,410.0,11.3,499.85,773.0,1,0.0,0.0,0.0,0.0,0.0,0.0,0.0,0.0,0.0,0.0,0.0,0.0,0.0,0.0,0.0,0.0,0.0,0.0,False,True,False,False,False,False,False,0.009000000000000001,0.485
6-132326272829-041020302016-000143_1,Ni<sub>1.5</sub>CoFeCu<sub>0.8</sub>Al<sub>0.2</sub>V<sub>0.5</sub>,10.1016/j.msea.2017.09.119,FCC,7.085,198.0,1504.0,150.0,80.0,80.34,0.0,13.11,16.9,C,0.002,0.0,0.485,0.0,0.008,0.485,0.0,0.0,0.0,0.0,0.0,0.015,0.0,0.0,0.005,0.0,1.0,6,0.016494845360824743,1,0,0,0,1.0,1,0,0,0,https://10.1016/j.msea.2017.09.119,410.0,11.3,499.85,773.0,1,0.0,0.0,0.0,0.0,0.0,0.0,0.0,0.0,0.0,0.0,0.0,0.0,0.0,0.0,0.0,0.0,0.0,0.0,False,True,False,False,False,False,False,0.008,0.485
6-132326272829-061020302014-000143_1,Ni<sub>1.5</sub>CoFeCu<sub>0.7</sub>Al<sub>0.3</sub>V<sub>0.5</sub>,10.1016/j.msea.2017.09.119,FCC,7.085,198.0,1721.0,150.0,80.0,80.34,0.0,13.11,9.0,C,0.003,0.0,0.485,0.0,0.006999999999999999,0.485,0.0,0.0,0.0,0.0,0.0,0.015,0.0,0.0,0.005,0.0,1.0,6,0.014432989690721649,1,0,0,0,1.0,1,0,0,0,https://10.1016/j.msea.2017.09.119,410.0,11.3,499.85,773.0,1,0.0,0.0,0.0,0.0,0.0,0.0,0.0,0.0,0.0,0.0,0.0,0.0,0.0,0.0,0.0,0.0,0.0,0.0,False,True,False,False,False,False,False,0.006999999999999999,0.485
5-1326272829-2020202020-000146_1,AlCoCuFeNi,10.1016/j.matdes.2016.12.036,,7.085,202.0,1060.0,150.0,80.0,80.34,0.0,13.11,19.1,C,0.2,0.0,0.2,0.0,0.2,0.2,0.0,0.0,0.0,0.0,0.0,0.2,0.0,0.0,0.0,0.0,1.0,5,1.0,0,0,0,0,1.0,0,0,0,0,https://10.1016/j.matdes.2016.12.036,410.0,11.3,499.85,773.0,0,0.0,0.0,0.0,0.0,0.0,0.0,0.0,0.0,0.0,0.0,0.0,0.0,0.0,0.0,0.0,0.0,0.0,0.0,False,True,False,False,False,False,False,0.2,0.2
6-132426272829-161616161616-000146_1,AlCoCuFeNiCr,10.1016/j.matdes.2016.12.036,,7.085,219.0,1285.0,150.0,80.0,80.34,0.0,13.11,24.6,C,0.16666666666666669,0.0,0.16666666666666669,0.16666666666666669,0.16666666666666669,0.16666666666666669,0.0,0.0,0.0,0.0,0.0,0.16666666666666669,0.0,0.0,0.0,0.0,1.0000000000000002,6,1.0,0,0,0,0,1.0,0,0,0,0,https://10.1016/j.matdes.2016.12.036,410.0,11.3,499.85,773.0,0,0.0,0.0,0.0,0.0,0.0,0.0,0.0,0.0,0.0,0.0,0.0,0.0,0.0,0.0,0.0,0.0,0.0,0.0,False,True,False,False,False,False,False,0.16666666666666669,0.16666666666666669
6-132226272829-161616161616-000146_1,AlCoCuFeNiTi,10.1016/j.matdes.2016.12.036,,7.085,231.0,1612.0,150.0,80.0,80.34,0.0,13.11,12.8,C,0.16666666666666669,0.0,0.16666666666666669,0.0,0.16666666666666669,0.16666666666666669,0.0,0.0,0.0,0.0,0.0,0.16666666666666669,0.0,0.16666666666666669,0.0,0.0,1.0000000000000002,6,1.0,0,0,0,0,1.0,0,0,0,0,https://10.1016/j.matdes.2016.12.036,410.0,11.3,499.85,773.0,0,0.0,0.0,0.0,0.0,0.0,0.0,0.0,0.0,0.0,0.0,0.0,0.0,0.0,0.0,0.0,0.0,0.0,0.0,False,True,False,False,False,False,False,0.16666666666666669,0.16666666666666669
7-13222426272829-14141414141414-000146_1,AlCoCuFeNiCrTi,10.1016/j.matdes.2016.12.036,,7.085,239.0,1523.0,150.0,80.0,80.34,0.0,13.11,8.1,C,0.14285714285714288,0.0,0.14285714285714288,0.14285714285714288,0.14285714285714288,0.14285714285714288,0.0,0.0,0.0,0.0,0.0,0.14285714285714288,0.0,0.14285714285714288,0.0,0.0,1.0000000000000002,7,1.0,0,0,0,0,1.0,0,0,0,0,https://10.1016/j.matdes.2016.12.036,410.0,11.3,499.85,773.0,0,0.0,0.0,0.0,0.0,0.0,0.0,0.0,0.0,0.0,0.0,0.0,0.0,0.0,0.0,0.0,0.0,0.0,0.0,False,True,False,False,False,False,False,0.14285714285714288,0.14285714285714288
5-2426272829-2020202020-000152_1,CoCrCuFeNi,10.1016/j.msea.2017.09.102,FCC,7.085,198.0,320.0,150.0,80.0,80.34,0.0,13.11,60.0,C,0.0,0.0,0.2,0.2,0.2,0.2,0.0,0.0,0.0,0.0,0.0,0.2,0.0,0.0,0.0,0.0,1.0,5,1.0,1,0,0,0,1.0,1,0,0,0,https://10.1016/j.msea.2017.09.102,410.0,11.3,499.85,773.0,1,0.0,0.0,0.0,0.0,0.0,0.0,0.0,0.0,0.0,0.0,0.0,0.0,0.0,0.0,0.0,0.0,0.0,0.0,False,True,False,False,False,False,False,0.2,0.2
6-242627282964-019191919190-000152_1,Gd<sub>0.05</sub>CoCrCuFeNi,10.1016/j.msea.2017.09.102,FCC,7.085,198.0,300.0,150.0,80.0,80.34,0.0,13.11,60.0,C,0.0,0.0,0.1999,0.1999,0.1999,0.1999,0.0,0.0005,0.0,0.0,0.0,0.1999,0.0,0.0,0.0,0.0,0.9999999999999999,6,1.0,1,0,0,0,1.0,1,0,0,0,https://10.1016/j.msea.2017.09.102,410.0,11.3,499.85,773.0,1,0.0,0.0,0.0,0.0,0.0,0.0,0.0,0.0,0.0,0.0,0.0,0.0,0.0,0.0,0.0,0.0,0.0,0.0,False,True,False,False,False,False,False,0.1999,0.1999
6-242627282964-019191919191-000152_1,Gd<sub>0.1</sub>CoCrCuFeNi,10.1016/j.msea.2017.09.102,FCC,7.085,198.0,526.0,150.0,80.0,80.34,0.0,13.11,22.9,C,0.0,0.0,0.1998,0.1998,0.1998,0.1998,0.0,0.001,0.0,0.0,0.0,0.1998,0.0,0.0,0.0,0.0,1.0,6,1.0,1,0,0,0,1.0,1,0,0,0,https://10.1016/j.msea.2017.09.102,410.0,11.3,499.85,773.0,1,0.0,0.0,0.0,0.0,0.0,0.0,0.0,0.0,0.0,0.0,0.0,0.0,0.0,0.0,0.0,0.0,0.0,0.0,False,True,False,False,False,False,False,0.1998,0.1998
6-242627282964-019191919193-000152_1,Gd<sub>0.2</sub>CoCrCuFeNi,10.1016/j.msea.2017.09.102,FCC,7.085,198.0,739.0,150.0,80.0,80.34,0.0,13.11,16.6,C,0.0,0.0,0.1996,0.1996,0.1996,0.1996,0.0,0.002,0.0,0.0,0.0,0.1996,0.0,0.0,0.0,0.0,1.0,6,1.0,1,0,0,0,1.0,1,0,0,0,https://10.1016/j.msea.2017.09.102,410.0,11.3,499.85,773.0,1,0.0,0.0,0.0,0.0,0.0,0.0,0.0,0.0,0.0,0.0,0.0,0.0,0.0,0.0,0.0,0.0,0.0,0.0,False,True,False,False,False,False,False,0.1996,0.1996
6-242627282964-018181818185-000152_1,Gd<sub>0.3</sub>CoCrCuFeNi,10.1016/j.msea.2017.09.102,FCC,7.085,198.0,1132.0,150.0,80.0,80.34,0.0,13.11,12.8,C,0.0,0.0,0.19940000000000002,0.19940000000000002,0.19940000000000002,0.19940000000000002,0.0,0.003,0.0,0.0,0.0,0.19940000000000002,0.0,0.0,0.0,0.0,1.0,6,1.0,1,0,0,0,1.0,1,0,0,0,https://10.1016/j.msea.2017.09.102,410.0,11.3,499.85,773.0,1,0.0,0.0,0.0,0.0,0.0,0.0,0.0,0.0,0.0,0.0,0.0,0.0,0.0,0.0,0.0,0.0,0.0,0.0,False,True,False,False,False,False,False,0.19940000000000002,0.19940000000000002
4-13242629-25252525-000154_1,AlFeCuCr,10.1007/s1254 0-019-00565 -z,,7.085,198.0,1950.0,150.0,80.0,80.34,0.0,13.11,15.15,,0.25,0.0,0.0,0.25,0.25,0.25,0.0,0.0,0.0,0.0,0.0,0.0,0.0,0.0,0.0,0.0,1.0,4,1.0,0,0,0,0,1.0,0,0,0,0,https://10.1007/s1254 0-019-00565 -z,410.0,11.3,499.85,773.0,0,0.0,0.0,0.0,0.0,0.0,0.0,0.0,0.0,0.0,0.0,0.0,0.0,0.0,0.0,0.0,0.0,0.0,0.0,False,True,False,False,False,False,False,0.25,0.25
5-1213242629-1122222222-000154_1,AlFeCuCrMg<sub>0.5</sub>,10.1007/s1254 0-019-00565 -z,,7.085,198.0,2559.0,150.0,80.0,80.34,0.0,13.11,15.15,,0.24875,0.0,0.0,0.24875,0.24875,0.24875,0.0,0.0,0.005,0.0,0.0,0.0,0.0,0.0,0.0,0.0,1.0,5,1.0,0,0,0,0,1.0,0,0,0,0,https://10.1007/s1254 0-019-00565 -z,410.0,11.3,499.85,773.0,0,0.0,0.0,0.0,0.0,0.0,0.0,0.0,0.0,0.0,0.0,0.0,0.0,0.0,0.0,0.0,0.0,0.0,0.0,False,True,False,False,False,False,False,0.24875,0.24875
5-1213242629-2020202020-000154_1,AlFeCuCrMg,10.1007/s1254 0-019-00565 -z,,7.085,198.0,2220.0,150.0,80.0,80.34,0.0,13.11,15.15,,0.2,0.0,0.0,0.2,0.2,0.2,0.0,0.0,0.2,0.0,0.0,0.0,0.0,0.0,0.0,0.0,1.0,5,1.0,0,0,0,0,1.0,0,0,0,0,https://10.1007/s1254 0-019-00565 -z,410.0,11.3,499.85,773.0,0,0.0,0.0,0.0,0.0,0.0,0.0,0.0,0.0,0.0,0.0,0.0,0.0,0.0,0.0,0.0,0.0,0.0,0.0,False,True,False,False,False,False,False,0.2,0.2
5-1213242629-2718181818-000154_1,AlFeCuCrMg<sub>1.5</sub>,10.1007/s1254 0-019-00565 -z,,7.085,198.0,1559.0,150.0,80.0,80.34,0.0,13.11,15.15,,0.24625,0.0,0.0,0.24625,0.24625,0.24625,0.0,0.0,0.015,0.0,0.0,0.0,0.0,0.0,0.0,0.0,1.0,5,1.0,0,0,0,0,1.0,0,0,0,0,https://10.1007/s1254 0-019-00565 -z,410.0,11.3,499.85,773.0,0,0.0,0.0,0.0,0.0,0.0,0.0,0.0,0.0,0.0,0.0,0.0,0.0,0.0,0.0,0.0,0.0,0.0,0.0,False,True,False,False,False,False,False,0.24625,0.24625
5-2526272829-2020202020-000162_1,FeMnNiCoCu,10.1016/j.matdes.2018.07.046,,7.085,189.6,499.0,150.0,80.0,75.29,0.0,13.11,15.15,,0.0,0.0,0.2,0.0,0.2,0.2,0.0,0.0,0.0,0.2,0.0,0.2,0.0,0.0,0.0,0.0,1.0,5,1.0,0,0,0,0,1.0,0,0,0,0,https://10.1016/j.matdes.2018.07.046,410.0,11.3,499.85,773.0,0,0.0,0.0,0.0,0.0,0.0,0.0,0.0,0.0,0.0,0.0,0.0,0.0,0.0,0.0,0.0,0.0,0.0,0.0,False,True,False,False,False,False,False,0.2,0.2
6-222426272829-091818181818-000177_1,CoCrCuFeNiTi<sub>0.5</sub>,10.1016/j.msea.2018.09.050,,7.085,198.0,700.0,150.0,80.0,80.34,0.0,13.11,21.6,C,0.0,0.0,0.19899999999999998,0.19899999999999998,0.19899999999999998,0.19899999999999998,0.0,0.0,0.0,0.0,0.0,0.19899999999999998,0.0,0.005,0.0,0.0,0.9999999999999999,6,1.0,0,0,0,0,1.0,0,0,0,0,https://10.1016/j.msea.2018.09.050,410.0,11.3,499.85,773.0,0,0.0,0.0,0.0,0.0,0.0,0.0,0.0,0.0,0.0,0.0,0.0,0.0,0.0,0.0,0.0,0.0,0.0,0.0,False,True,False,False,False,False,False,0.19899999999999998,0.19899999999999998
6-222426272829-131717171717-000177_1,CoCrCuFeNiTi<sub>0.8</sub>,10.1016/j.msea.2018.09.050,,7.085,198.0,1042.0,150.0,80.0,80.34,0.0,13.11,2.11,C,0.0,0.0,0.1984,0.1984,0.1984,0.1984,0.0,0.0,0.0,0.0,0.0,0.1984,0.0,0.008,0.0,0.0,1.0,6,1.0,0,0,0,0,1.0,0,0,0,0,https://10.1016/j.msea.2018.09.050,410.0,11.3,499.85,773.0,0,0.0,0.0,0.0,0.0,0.0,0.0,0.0,0.0,0.0,0.0,0.0,0.0,0.0,0.0,0.0,0.0,0.0,0.0,False,True,False,False,False,False,False,0.1984,0.1984
6-242627282964-019191919191-000177_1,CoCrCuFeNiGd<sub>0.1</sub>,10.1016/j.msea.2018.09.050,,7.085,198.0,526.0,150.0,80.0,80.34,0.0,13.11,22.9,C,0.0,0.0,0.1998,0.1998,0.1998,0.1998,0.0,0.001,0.0,0.0,0.0,0.1998,0.0,0.0,0.0,0.0,1.0,6,1.0,0,0,0,0,1.0,0,0,0,0,https://10.1016/j.msea.2018.09.050,410.0,11.3,499.85,773.0,0,0.0,0.0,0.0,0.0,0.0,0.0,0.0,0.0,0.0,0.0,0.0,0.0,0.0,0.0,0.0,0.0,0.0,0.0,False,True,False,False,False,False,False,0.1998,0.1998
6-242627282964-019191919193-000177_1,CoCrCuFeNiGd<sub>0.2</sub>,10.1016/j.msea.2018.09.050,,7.085,198.0,739.0,150.0,80.0,80.34,0.0,13.11,16.6,C,0.0,0.0,0.1996,0.1996,0.1996,0.1996,0.0,0.002,0.0,0.0,0.0,0.1996,0.0,0.0,0.0,0.0,1.0,6,1.0,0,0,0,0,1.0,0,0,0,0,https://10.1016/j.msea.2018.09.050,410.0,11.3,499.85,773.0,0,0.0,0.0,0.0,0.0,0.0,0.0,0.0,0.0,0.0,0.0,0.0,0.0,0.0,0.0,0.0,0.0,0.0,0.0,False,True,False,False,False,False,False,0.1996,0.1996
6-242627282964-018181818185-000177_1,CoCrCuFeNiGd<sub>0.3</sub>,10.1016/j.msea.2018.09.050,,7.085,198.0,1132.0,150.0,80.0,80.34,0.0,13.11,12.8,C,0.0,0.0,0.19940000000000002,0.19940000000000002,0.19940000000000002,0.19940000000000002,0.0,0.003,0.0,0.0,0.0,0.19940000000000002,0.0,0.0,0.0,0.0,1.0,6,1.0,0,0,0,0,1.0,0,0,0,0,https://10.1016/j.msea.2018.09.050,410.0,11.3,499.85,773.0,0,0.0,0.0,0.0,0.0,0.0,0.0,0.0,0.0,0.0,0.0,0.0,0.0,0.0,0.0,0.0,0.0,0.0,0.0,False,True,False,False,False,False,False,0.19940000000000002,0.19940000000000002
7-13222426272829-00178171717174-000185_1,Cu<sub>0.25</sub>AlCoCrFeNiTi<sub>0.5</sub>,10.1016/j.intermet.2018.09.011,BCC,7.085,198.0,1994.0,150.0,80.0,80.34,0.0,13.11,9.05,C,0.1985,0.0,0.1985,0.1985,0.0025,0.1985,0.0,0.0,0.0,0.0,0.0,0.1985,0.0,0.005,0.0,0.0,1.0,7,0.012594458438287152,0,1,0,0,1.0,0,1,0,0,https://10.1016/j.intermet.2018.09.011,410.0,11.3,499.85,773.0,1,0.0,0.0,0.0,0.0,0.0,0.0,0.0,0.0,0.0,0.0,0.0,0.0,0.0,0.0,0.0,0.0,0.0,0.0,False,True,False,False,False,False,False,0.0025,0.1985
6-132426272829-161616161616-000194_1,AlCoCrCuFeNi,10.1016/j.jallcom.2018.01.247,,7.085,198.0,1300.0,150.0,80.0,80.34,0.0,13.11,9.9,C,0.16666666666666669,0.0,0.16666666666666669,0.16666666666666669,0.16666666666666669,0.16666666666666669,0.0,0.0,0.0,0.0,0.0,0.16666666666666669,0.0,0.0,0.0,0.0,1.0000000000000002,6,1.0,0,0,0,0,1.0,0,0,0,0,https://10.1016/j.jallcom.2018.01.247,410.0,11.3,499.85,773.0,0,0.0,0.0,0.0,0.0,0.0,0.0,0.0,0.0,0.0,0.0,0.0,0.0,0.0,0.0,0.0,0.0,0.0,0.0,False,True,False,False,False,False,False,0.16666666666666669,0.16666666666666669
7-13242627282942-01616161616163-000194_1,AlCoCrCuFeMo<sub>0.2</sub>Ni,10.1016/j.jallcom.2018.01.247,,7.085,198.0,1420.0,150.0,80.0,80.34,0.0,13.11,3.5,C,0.16633333333333333,0.0,0.16633333333333333,0.16633333333333333,0.16633333333333333,0.16633333333333333,0.0,0.0,0.0,0.0,0.002,0.16633333333333333,0.0,0.0,0.0,0.0,1.0,7,1.0,0,0,0,0,1.0,0,0,0,0,https://10.1016/j.jallcom.2018.01.247,410.0,11.3,499.85,773.0,0,0.0,0.0,0.0,0.0,0.0,0.0,0.0,0.0,0.0,0.0,0.0,0.0,0.0,0.0,0.0,0.0,0.0,0.0,False,True,False,False,False,False,False,0.16633333333333333,0.16633333333333333
