Repository: lokeshpancharia/CuFeML

File: processed_data.csv (part 1 of 2)
original_id,composition,phases,hardness,yield_strength,ultimate_tensile_strength,elongation,compressive_strength,plasticity,processing_notes,doi,FCC,BCC,HCP,IM,Ag,Al,B,C,Ca,Co,Cr,Cu,Fe,Ga,Ge,Hf,Li,Mg,Mn,Mo,N,Nb,Nd,Ni,Pd,Re,Sc,Si,Sn,Ta,Ti,V,W,Y,Zn,Zr,dataset_source,ρ (g/cm<sup>3</sup>),E (GPa),σ(MPa) at 1000 C,σ(MPa) at 1200 C,G (GPa),C11 (GPa),Fracture Toughness,ductility,Test Type
929,AlCuNiFeTi,BCC,1142.857,,,,3620.0,3.04,Pressure sintered,https://doi.org/10.1007/s11106-016-9790-3,0.0,1.0,0.0,0.0,0.0,0.2,0.0,0.0,0.0,0.0,0.0,0.2,0.2,0.0,0.0,0.0,0.0,0.0,0.0,0.0,0.0,0.0,0.0,0.2,0.0,0.0,0.0,0.0,0.0,0.0,0.2,0.0,0.0,0.0,0.0,0.0,Cu_Fe_DB.csv,,,,,,,,,
928,AlCuNiFeCr,BCC,938.7755,,,,3220.0,2.36,Pressure sintered,https://doi.org/10.1007/s11106-016-9790-3,0.0,1.0,0.0,0.0,0.0,0.2,0.0,0.0,0.0,0.0,0.2,0.2,0.2,0.0,0.0,0.0,0.0,0.0,0.0,0.0,0.0,0.0,0.0,0.2,0.0,0.0,0.0,0.0,0.0,0.0,0.0,0.0,0.0,0.0,0.0,0.0,Cu_Fe_DB.csv,,,,,,,,,
357,CoCrCu0.1FeMoNi,FCC+BCC,,,,,3012.0,51.6,Arc melting,https://doi.org/10.1016/j.vacuum.2020.109173,1.0,1.0,0.0,0.0,0.0,0.0,0.0,0.0,0.0,0.196,0.196,0.02,0.196,0.0,0.0,0.0,0.0,0.0,0.0,0.196,0.0,0.0,0.0,0.196,0.0,0.0,0.0,0.0,0.0,0.0,0.0,0.0,0.0,0.0,0.0,0.0,Cu_Fe_DB.csv,,,,,,,,,
364,AlCoCrCuFeNiMo0.6,FCC+BCC+α,,,,,2820.0,1.4,Arc melting,https://doi.org/10.1016/j.vacuum.2020.109173,1.0,1.0,0.0,1.0,0.0,0.152,0.0,0.0,0.0,0.152,0.152,0.152,0.152,0.0,0.0,0.0,0.0,0.0,0.0,0.091,0.0,0.0,0.0,0.152,0.0,0.0,0.0,0.0,0.0,0.0,0.0,0.0,0.0,0.0,0.0,0.0,Cu_Fe_DB.csv,,,,,,,,,
363,AlCoCrCuFeNiMo0.4,FCC+BCC+α,,,,,2660.0,1.5,Arc melting,https://doi.org/10.1016/j.vacuum.2020.109173,1.0,1.0,0.0,1.0,0.0,0.156,0.0,0.0,0.0,0.156,0.156,0.156,0.156,0.0,0.0,0.0,0.0,0.0,0.0,0.062,0.0,0.0,0.0,0.156,0.0,0.0,0.0,0.0,0.0,0.0,0.0,0.0,0.0,0.0,0.0,0.0,Cu_Fe_DB.csv,,,,,,,,,
365,AlCoCrCuFeNiMo0.2,FCC+BCC+α,,,,,2640.0,1.2,Arc melting,https://doi.org/10.1016/j.vacuum.2020.109173,1.0,1.0,0.0,1.0,0.0,0.161,0.0,0.0,0.0,0.161,0.161,0.161,0.161,0.0,0.0,0.0,0.0,0.0,0.0,0.032,0.0,0.0,0.0,0.161,0.0,0.0,0.0,0.0,0.0,0.0,0.0,0.0,0.0,0.0,0.0,0.0,Cu_Fe_DB.csv,,,,,,,,,
524,AlCuFeMnTiV,FCC,618.44,,,,2630.0,15.83,Sintering temperature 1050°C,https://doi.org/10.1016/j.jallcom.2021.163352,1.0,0.0,0.0,0.0,0.0,0.167,0.0,0.0,0.0,0.0,0.0,0.167,0.167,0.0,0.0,0.0,0.0,0.0,0.167,0.0,0.0,0.0,0.0,0.0,0.0,0.0,0.0,0.0,0.0,0.0,0.167,0.167,0.0,0.0,0.0,0.0,Cu_Fe_DB.csv,,,,,,,,,
366,AlCoCrCuFeNiMo0.8,FCC+BCC+α,,,,,2600.0,1.1,Arc melting,https://doi.org/10.1016/j.vacuum.2020.109173,1.0,1.0,0.0,1.0,0.0,0.147,0.0,0.0,0.0,0.147,0.147,0.147,0.147,0.0,0.0,0.0,0.0,0.0,0.0,0.118,0.0,0.0,0.0,0.147,0.0,0.0,0.0,0.0,0.0,0.0,0.0,0.0,0.0,0.0,0.0,0.0,Cu_Fe_DB.csv,,,,,,,,,
523,AlCuFeMnTiV,FCC,610.28,,,,2465.0,12.33,Sintering temperature 1000°C,https://doi.org/10.1016/j.jallcom.2021.163352,1.0,0.0,0.0,0.0,0.0,0.167,0.0,0.0,0.0,0.0,0.0,0.167,0.167,0.0,0.0,0.0,0.0,0.0,0.167,0.0,0.0,0.0,0.0,0.0,0.0,0.0,0.0,0.0,0.0,0.0,0.167,0.167,0.0,0.0,0.0,0.0,Cu_Fe_DB.csv,,,,,,,,,
522,AlCuFeMnTiV,FCC,597.81,,,,2420.0,13.42,Sintering temperature 950°C,https://doi.org/10.1016/j.jallcom.2021.163352,1.0,0.0,0.0,0.0,0.0,0.167,0.0,0.0,0.0,0.0,0.0,0.167,0.167,0.0,0.0,0.0,0.0,0.0,0.167,0.0,0.0,0.0,0.0,0.0,0.0,0.0,0.0,0.0,0.0,0.0,0.167,0.167,0.0,0.0,0.0,0.0,Cu_Fe_DB.csv,,,,,,,,,
362,AlCoCrCuFeNiMo0.2,FCC,,,,,2240.0,3.5,Arc melting,https://doi.org/10.1016/j.vacuum.2020.109173,1.0,0.0,0.0,0.0,0.0,0.161,0.0,0.0,0.0,0.161,0.161,0.161,0.161,0.0,0.0,0.0,0.0,0.0,0.0,0.032,0.0,0.0,0.0,0.161,0.0,0.0,0.0,0.0,0.0,0.0,0.0,0.0,0.0,0.0,0.0,0.0,Cu_Fe_DB.csv,,,,,,,,,
639,TiZrHfNiCuCo,BCC+Laves,,,,,2091.0,2.26,room temperature under compressive mode at a strain rate of 1×10-3/s,dx.doi.org/10.1007/s12540-016-6034-5,0.0,1.0,0.0,1.0,0.0,0.0,0.0,0.0,0.0,0.167,0.0,0.167,0.0,0.0,0.0,0.167,0.0,0.0,0.0,0.0,0.0,0.0,0.0,0.167,0.0,0.0,0.0,0.0,0.0,0.0,0.167,0.0,0.0,0.0,0.0,0.167,Cu_Fe_DB.csv,,,,,,,,,
360,CoCrCu0.8FeMoNi,FCC1+FCC2+BCC,,,,,1970.0,18.0,Arc melting,https://doi.org/10.1016/j.vacuum.2020.109173,1.0,1.0,0.0,0.0,0.0,0.0,0.0,0.0,0.0,0.172,0.172,0.138,0.172,0.0,0.0,0.0,0.0,0.0,0.0,0.172,0.0,0.0,0.0,0.172,0.0,0.0,0.0,0.0,0.0,0.0,0.0,0.0,0.0,0.0,0.0,0.0,Cu_Fe_DB.csv,,,,,,,,,
638,TiZrHfNiCu,Laves,,,,,1924.0,0.39,room temperature under compressive mode at a strain rate of 1×10-3/s,dx.doi.org/10.1007/s12540-016-6034-5,0.0,0.0,0.0,1.0,0.0,0.0,0.0,0.0,0.0,0.0,0.0,0.2,0.0,0.0,0.0,0.2,0.0,0.0,0.0,0.0,0.0,0.0,0.0,0.2,0.0,0.0,0.0,0.0,0.0,0.0,0.2,0.0,0.0,0.0,0.0,0.2,Cu_Fe_DB.csv,,,,,,,,,
359,CoCrCu0.5FeMoNi,FCC1+FCC2+BCC,,,,,1900.0,20.0,Arc melting,https://doi.org/10.1016/j.vacuum.2020.109173,1.0,1.0,0.0,0.0,0.0,0.0,0.0,0.0,0.0,0.182,0.182,0.091,0.182,0.0,0.0,0.0,0.0,0.0,0.0,0.182,0.0,0.0,0.0,0.182,0.0,0.0,0.0,0.0,0.0,0.0,0.0,0.0,0.0,0.0,0.0,0.0,Cu_Fe_DB.csv,,,,,,,,,
60,Al0.75CoCrCu0.25FeNiTi0.5,FCC + BCC,,,,,1900.0,12.0,,https://doi.org/10.1016/j.dib.2018.11.111,1.0,1.0,0.0,0.0,0.0,0.136,0.0,0.0,0.0,0.182,0.182,0.045,0.182,0.0,0.0,0.0,0.0,0.0,0.0,0.0,0.0,0.0,0.0,0.182,0.0,0.0,0.0,0.0,0.0,0.0,0.091,0.0,0.0,0.0,0.0,0.0,Cu_Fe_DB.csv,,,,,,,,,
152,Al11.1(CoCrCuFeMnNiTiV)88.9,FCC + BCC,,,,,1862.0,1.0,,https://doi.org/10.1016/j.dib.2018.11.111,1.0,1.0,0.0,0.0,0.0,0.111,0.0,0.0,0.0,0.111,0.111,0.111,0.111,0.0,0.0,0.0,0.0,0.0,0.111,0.0,0.0,0.0,0.0,0.111,0.0,0.0,0.0,0.0,0.0,0.0,0.111,0.111,0.0,0.0,0.0,0.0,Cu_Fe_DB.csv,,,,,,,,,
358,CoCrCu0.3FeMoNi,FCC+BCC,,,,,1800.0,9.0,Arc melting,https://doi.org/10.1016/j.vacuum.2020.109173,1.0,1.0,0.0,0.0,0.0,0.0,0.0,0.0,0.0,0.189,0.189,0.057,0.189,0.0,0.0,0.0,0.0,0.0,0.0,0.189,0.0,0.0,0.0,0.189,0.0,0.0,0.0,0.0,0.0,0.0,0.0,0.0,0.0,0.0,0.0,0.0,Cu_Fe_DB.csv,,,,,,,,,
426,Co25.0Ni25.0Fe25.0Al7.5Cu17.5,BCC,454.0,,,,1795.0,10.6,SPS,https://doi.org/10.1016/j.vacuum.2022.110930,0.0,1.0,0.0,0.0,0.0,0.075,0.0,0.0,0.0,0.25,0.0,0.175,0.25,0.0,0.0,0.0,0.0,0.0,0.0,0.0,0.0,0.0,0.0,0.25,0.0,0.0,0.0,0.0,0.0,0.0,0.0,0.0,0.0,0.0,0.0,0.0,Cu_Fe_DB.csv,,,,,,,,,
893,Al0.5CoCrCuFeNiSi0.4,FCC+BCC,420.0,,,,1790.0,23.0,,http://dx.doi.org/10.1016/j.jallcom.2014.11.085,1.0,1.0,0.0,0.0,0.0,0.085,0.0,0.0,0.0,0.169,0.169,0.169,0.169,0.0,0.0,0.0,0.0,0.0,0.0,0.0,0.0,0.0,0.0,0.169,0.0,0.0,0.0,0.068,0.0,0.0,0.0,0.0,0.0,0.0,0.0,0.0,Cu_Fe_DB.csv,,,,,,,,,
813,CuYZrHfAl,HCP1+HCP2+BCC,532.0,,,,1751.0,,,dx.doi.org/10.1016/j.matdes.2016.06.100,0.0,1.0,1.0,0.0,0.0,0.2,0.0,0.0,0.0,0.0,0.0,0.2,0.0,0.0,0.0,0.2,0.0,0.0,0.0,0.0,0.0,0.0,0.0,0.0,0.0,0.0,0.0,0.0,0.0,0.0,0.0,0.0,0.0,0.2,0.0,0.2,Cu_Fe_DB.csv,,,,,,,,,
361,CoCrCuFeMoNi,FCC1+FCC2+BCC,,,,,1750.0,12.0,Arc melting,https://doi.org/10.1016/j.vacuum.2020.109173,1.0,1.0,0.0,0.0,0.0,0.0,0.0,0.0,0.0,0.167,0.167,0.167,0.167,0.0,0.0,0.0,0.0,0.0,0.0,0.167,0.0,0.0,0.0,0.167,0.0,0.0,0.0,0.0,0.0,0.0,0.0,0.0,0.0,0.0,0.0,0.0,Cu_Fe_DB.csv,,,,,,,,,
927,Al0.9Si0.2CrFeCoNCu0.1,BCC,,,,,1700.0,20.0,,dx.doi.org/10.1016/j.matdes.2015.11.013,0.0,1.0,0.0,0.0,0.0,0.173,0.0,0.0,0.0,0.192,0.192,0.019,0.192,0.0,0.0,0.0,0.0,0.0,0.0,0.0,0.192,0.0,0.0,0.0,0.0,0.0,0.0,0.038,0.0,0.0,0.0,0.0,0.0,0.0,0.0,0.0,Cu_Fe_DB.csv,,,,,,,,,
648,Al20.0Ti20.0Ni20.0Cu20.0Fe20.0,FCC1 + FCC2,365.0,,,,1670.0,5.8,773K annealing,dx.doi.org/10.1016/j.apsusc.2015.07.207,1.0,0.0,0.0,0.0,0.0,0.2,0.0,0.0,0.0,0.0,0.0,0.2,0.2,0.0,0.0,0.0,0.0,0.0,0.0,0.0,0.0,0.0,0.0,0.2,0.0,0.0,0.0,0.0,0.0,0.0,0.2,0.0,0.0,0.0,0.0,0.0,Cu_Fe_DB.csv,,,,,,,,,
926,Al0.8Si0.2CrFeCoNCu0.2,BCC,,,,,1650.0,13.0,,dx.doi.org/10.1016/j.matdes.2015.11.013,0.0,1.0,0.0,0.0,0.0,0.154,0.0,0.0,0.0,0.192,0.192,0.038,0.192,0.0,0.0,0.0,0.0,0.0,0.0,0.0,0.192,0.0,0.0,0.0,0.0,0.0,0.0,0.038,0.0,0.0,0.0,0.0,0.0,0.0,0.0,0.0,Cu_Fe_DB.csv,,,,,,,,,
640,TiZrHfNiCuNb,BCC+Laves,,,,,1646.0,2.47,room temperature under compressive mode at a strain rate of 1×10-3/s,dx.doi.org/10.1007/s12540-016-6034-5,0.0,1.0,0.0,1.0,0.0,0.0,0.0,0.0,0.0,0.0,0.0,0.167,0.0,0.0,0.0,0.167,0.0,0.0,0.0,0.0,0.0,0.167,0.0,0.167,0.0,0.0,0.0,0.0,0.0,0.0,0.167,0.0,0.0,0.0,0.0,0.167,Cu_Fe_DB.csv,,,,,,,,,
58,Al2.0CoCrCuFeNi,FCC + BCC,560.0,,,,1620.0,,,https://doi.org/10.1016/j.dib.2018.11.111,1.0,1.0,0.0,0.0,0.0,0.286,0.0,0.0,0.0,0.143,0.143,0.143,0.143,0.0,0.0,0.0,0.0,0.0,0.0,0.0,0.0,0.0,0.0,0.143,0.0,0.0,0.0,0.0,0.0,0.0,0.0,0.0,0.0,0.0,0.0,0.0,Cu_Fe_DB.csv,,,,,,,,,
649,Al20.0Ti20.0Ni20.0Cu20.0Fe20.0,FCC1 + FCC2,516.0,,,,1617.0,8.2,298K annealing,dx.doi.org/10.1016/j.apsusc.2015.07.207,1.0,0.0,0.0,0.0,0.0,0.2,0.0,0.0,0.0,0.0,0.0,0.2,0.2,0.0,0.0,0.0,0.0,0.0,0.0,0.0,0.0,0.0,0.0,0.2,0.0,0.0,0.0,0.0,0.0,0.0,0.2,0.0,0.0,0.0,0.0,0.0,Cu_Fe_DB.csv,,,,,,,,,
925,Al0.6Si0.2CrFeCoNCu0.4,BCC,,,,,1600.0,8.0,,dx.doi.org/10.1016/j.matdes.2015.11.013,0.0,1.0,0.0,0.0,0.0,0.115,0.0,0.0,0.0,0.192,0.192,0.077,0.192,0.0,0.0,0.0,0.0,0.0,0.0,0.0,0.192,0.0,0.0,0.0,0.0,0.0,0.0,0.038,0.0,0.0,0.0,0.0,0.0,0.0,0.0,0.0,Cu_Fe_DB.csv,,,,,,,,,
59,Al0.5CoCrCu0.5FeNiTi0.5,FCC + BCC,,,,,1580.0,17.0,,https://doi.org/10.1016/j.dib.2018.11.111,1.0,1.0,0.0,0.0,0.0,0.091,0.0,0.0,0.0,0.182,0.182,0.091,0.182,0.0,0.0,0.0,0.0,0.0,0.0,0.0,0.0,0.0,0.0,0.182,0.0,0.0,0.0,0.0,0.0,0.0,0.091,0.0,0.0,0.0,0.0,0.0,Cu_Fe_DB.csv,,,,,,,,,
658,Al20.0Ti20.0Ni20.0Cu20.0Fe20.0,FCC1 + FCC2,544.0,,,,1569.0,13.5,973K annealing,dx.doi.org/10.1016/j.apsusc.2015.07.215,1.0,0.0,0.0,0.0,0.0,0.2,0.0,0.0,0.0,0.0,0.0,0.2,0.2,0.0,0.0,0.0,0.0,0.0,0.0,0.0,0.0,0.0,0.0,0.2,0.0,0.0,0.0,0.0,0.0,0.0,0.2,0.0,0.0,0.0,0.0,0.0,Cu_Fe_DB.csv,,,,,,,,,
652,Al22.5Ti22.5Ni20.0Cu20.0Fe15.0,FCC1 + FCC2,575.0,,,,1490.0,8.5,973K annealing,dx.doi.org/10.1016/j.apsusc.2015.07.207,1.0,0.0,0.0,0.0,0.0,0.225,0.0,0.0,0.0,0.0,0.0,0.2,0.15,0.0,0.0,0.0,0.0,0.0,0.0,0.0,0.0,0.0,0.0,0.2,0.0,0.0,0.0,0.0,0.0,0.0,0.225,0.0,0.0,0.0,0.0,0.0,Cu_Fe_DB.csv,,,,,,,,,
573,FeCoNi1.5CuB0.5Y0.2,FCC,,,,,1480.05,,"−196 °C, 36 h, 5 °C/min",https://doi.org/10.1016/j.jallcom.2022.164310,1.0,0.0,0.0,0.0,0.0,0.0,0.096,0.0,0.0,0.192,0.0,0.192,0.192,0.0,0.0,0.0,0.0,0.0,0.0,0.0,0.0,0.0,0.0,0.288,0.0,0.0,0.0,0.0,0.0,0.0,0.0,0.0,0.0,0.038,0.0,0.0,Cu_Fe_DB.csv,,,,,,,,,
57,AlCoCrCuFeNiV,FCC + BCC,,,,,1469.0,16.0,,https://doi.org/10.1016/j.dib.2018.11.111,1.0,1.0,0.0,0.0,0.0,0.143,0.0,0.0,0.0,0.143,0.143,0.143,0.143,0.0,0.0,0.0,0.0,0.0,0.0,0.0,0.0,0.0,0.0,0.143,0.0,0.0,0.0,0.0,0.0,0.0,0.0,0.143,0.0,0.0,0.0,0.0,Cu_Fe_DB.csv,,,,,,,,,
153,Al20(CoCrCuFeMnNiTiV)80,BCC,,,,,1465.0,2.0,,https://doi.org/10.1016/j.dib.2018.11.111,0.0,1.0,0.0,0.0,0.0,0.2,0.0,0.0,0.0,0.1,0.1,0.1,0.1,0.0,0.0,0.0,0.0,0.0,0.1,0.0,0.0,0.0,0.0,0.1,0.0,0.0,0.0,0.0,0.0,0.0,0.1,0.1,0.0,0.0,0.0,0.0,Cu_Fe_DB.csv,,,,,,,,,
154,Al40(CoCrCuFeMnNiTiV)60,BCC + Im,,,,,1461.0,1.0,,https://doi.org/10.1016/j.dib.2018.11.111,0.0,1.0,0.0,1.0,0.0,0.4,0.0,0.0,0.0,0.075,0.075,0.075,0.075,0.0,0.0,0.0,0.0,0.0,0.075,0.0,0.0,0.0,0.0,0.075,0.0,0.0,0.0,0.0,0.0,0.0,0.075,0.075,0.0,0.0,0.0,0.0,Cu_Fe_DB.csv,,,,,,,,,
352,FeCoNiCuMo,FCC1+FCC2+Cu rich,382.0,,,,1460.0,50.0,Arc melting,https://doi.org/10.1016/j.vacuum.2020.109173,1.0,0.0,0.0,1.0,0.0,0.0,0.0,0.0,0.0,0.2,0.0,0.2,0.2,0.0,0.0,0.0,0.0,0.0,0.0,0.2,0.0,0.0,0.0,0.2,0.0,0.0,0.0,0.0,0.0,0.0,0.0,0.0,0.0,0.0,0.0,0.0,Cu_Fe_DB.csv,,,,,,,,,
351,FeCoNiCuMo0.8,FCC1+FCC2+Cu rich,347.0,,,,1436.0,43.0,Arc melting,https://doi.org/10.1016/j.vacuum.2020.109173,1.0,0.0,0.0,1.0,0.0,0.0,0.0,0.0,0.0,0.208,0.0,0.208,0.208,0.0,0.0,0.0,0.0,0.0,0.0,0.167,0.0,0.0,0.0,0.208,0.0,0.0,0.0,0.0,0.0,0.0,0.0,0.0,0.0,0.0,0.0,0.0,Cu_Fe_DB.csv,,,,,,,,,
814,CuYZrTiAl,HCP1+BCC,480.0,,,,1432.0,,,dx.doi.org/10.1016/j.matdes.2016.06.100,0.0,1.0,1.0,0.0,0.0,0.2,0.0,0.0,0.0,0.0,0.0,0.2,0.0,0.0,0.0,0.0,0.0,0.0,0.0,0.0,0.0,0.0,0.0,0.0,0.0,0.0,0.0,0.0,0.0,0.0,0.2,0.0,0.0,0.2,0.0,0.2,Cu_Fe_DB.csv,,,,,,,,,
350,FeCoNiCuMo0.6,FCC,277.0,,,,1421.0,34.0,Arc melting,https://doi.org/10.1016/j.vacuum.2020.109173,1.0,0.0,0.0,0.0,0.0,0.0,0.0,0.0,0.0,0.217,0.0,0.217,0.217,0.0,0.0,0.0,0.0,0.0,0.0,0.13,0.0,0.0,0.0,0.217,0.0,0.0,0.0,0.0,0.0,0.0,0.0,0.0,0.0,0.0,0.0,0.0,Cu_Fe_DB.csv,,,,,,,,,
815,CuYZrTiHf,HCP1+BCC,312.0,,,,1380.0,21.3,,dx.doi.org/10.1016/j.matdes.2016.06.100,0.0,1.0,1.0,0.0,0.0,0.0,0.0,0.0,0.0,0.0,0.0,0.2,0.0,0.0,0.0,0.2,0.0,0.0,0.0,0.0,0.0,0.0,0.0,0.0,0.0,0.0,0.0,0.0,0.0,0.0,0.2,0.0,0.0,0.2,0.0,0.2,Cu_Fe_DB.csv,,,,,,,,,
886,FeCrNiCoCu0.5Al,Unknown,582.0,,,,1355.0,9.0,,http://dx.doi.org/10.1016/j.jallcom.2014.06.090,0.0,0.0,0.0,0.0,0.0,0.182,0.0,0.0,0.0,0.182,0.182,0.091,0.182,0.0,0.0,0.0,0.0,0.0,0.0,0.0,0.0,0.0,0.0,0.182,0.0,0.0,0.0,0.0,0.0,0.0,0.0,0.0,0.0,0.0,0.0,0.0,Cu_Fe_DB.csv,,,,,,,,,
885,FeCrNiCoCu0.5Al0.9,FCC+BCC,570.0,,,,1345.0,9.0,,http://dx.doi.org/10.1016/j.jallcom.2014.06.090,1.0,1.0,0.0,0.0,0.0,0.167,0.0,0.0,0.0,0.185,0.185,0.093,0.185,0.0,0.0,0.0,0.0,0.0,0.0,0.0,0.0,0.0,0.0,0.185,0.0,0.0,0.0,0.0,0.0,0.0,0.0,0.0,0.0,0.0,0.0,0.0,Cu_Fe_DB.csv,,,,,,,,,
653,Al22.5Ti22.5Ni20.0Cu20.0Fe15.0,FCC1 + FCC2,370.0,,,,1335.0,8.8,1173K annealing,dx.doi.org/10.1016/j.apsusc.2015.07.207,1.0,0.0,0.0,0.0,0.0,0.225,0.0,0.0,0.0,0.0,0.0,0.2,0.15,0.0,0.0,0.0,0.0,0.0,0.0,0.0,0.0,0.0,0.0,0.2,0.0,0.0,0.0,0.0,0.0,0.0,0.225,0.0,0.0,0.0,0.0,0.0,Cu_Fe_DB.csv,,,,,,,,,
570,FeCoNi1.5CuB0.5Y0.2,FCC,,,,,1331.92,,"−196 °C, 36 h, 10 °C/min",https://doi.org/10.1016/j.jallcom.2022.164310,1.0,0.0,0.0,0.0,0.0,0.0,0.096,0.0,0.0,0.192,0.0,0.192,0.192,0.0,0.0,0.0,0.0,0.0,0.0,0.0,0.0,0.0,0.0,0.288,0.0,0.0,0.0,0.0,0.0,0.0,0.0,0.0,0.0,0.038,0.0,0.0,Cu_Fe_DB.csv,,,,,,,,,
651,Al22.5Ti22.5Ni20.0Cu20.0Fe15.0,FCC1 + FCC2,516.0,,,,1326.0,6.6,298K annealing,dx.doi.org/10.1016/j.apsusc.2015.07.207,1.0,0.0,0.0,0.0,0.0,0.225,0.0,0.0,0.0,0.0,0.0,0.2,0.15,0.0,0.0,0.0,0.0,0.0,0.0,0.0,0.0,0.0,0.0,0.2,0.0,0.0,0.0,0.0,0.0,0.0,0.225,0.0,0.0,0.0,0.0,0.0,Cu_Fe_DB.csv,,,,,,,,,
151,CoCrCuFeMnNiTiV,FCC + BCC + IM,,,,,1312.0,1.0,,https://doi.org/10.1016/j.dib.2018.11.111,1.0,1.0,0.0,1.0,0.0,0.0,0.0,0.0,0.0,0.125,0.125,0.125,0.125,0.0,0.0,0.0,0.0,0.0,0.125,0.0,0.0,0.0,0.0,0.125,0.0,0.0,0.0,0.0,0.0,0.0,0.125,0.125,0.0,0.0,0.0,0.0,Cu_Fe_DB.csv,,,,,,,,,
51,CoCrCuFeNiTi,FCC,,,,,1272.0,2.0,,https://doi.org/10.1016/j.dib.2018.11.111,1.0,0.0,0.0,0.0,0.0,0.0,0.0,0.0,0.0,0.167,0.167,0.167,0.167,0.0,0.0,0.0,0.0,0.0,0.0,0.0,0.0,0.0,0.0,0.167,0.0,0.0,0.0,0.0,0.0,0.0,0.167,0.0,0.0,0.0,0.0,0.0,Cu_Fe_DB.csv,,,,,,,,,
657,Al25.0Ti25.0Ni25.0Cu25.0,FCC,416.0,,,,1263.0,1.2,1173K annealing,dx.doi.org/10.1016/j.apsusc.2015.07.207,1.0,0.0,0.0,0.0,0.0,0.25,0.0,0.0,0.0,0.0,0.0,0.25,0.0,0.0,0.0,0.0,0.0,0.0,0.0,0.0,0.0,0.0,0.0,0.25,0.0,0.0,0.0,0.0,0.0,0.0,0.25,0.0,0.0,0.0,0.0,0.0,Cu_Fe_DB.csv,,,,,,,,,
892,Al0.5CoCrCuFeNiSi0.0,FCC+BCC,263.0,,,,1260.0,35.0,,http://dx.doi.org/10.1016/j.jallcom.2014.11.085,1.0,1.0,0.0,0.0,0.0,0.091,0.0,0.0,0.0,0.182,0.182,0.182,0.182,0.0,0.0,0.0,0.0,0.0,0.0,0.0,0.0,0.0,0.0,0.182,0.0,0.0,0.0,0.0,0.0,0.0,0.0,0.0,0.0,0.0,0.0,0.0,Cu_Fe_DB.csv,,,,,,,,,
647,Al20.0Ti20.0Ni20.0Cu20.0Fe20.0,FCC1 + FCC2,449.0,,,,1247.0,4.3,1173K annealing,dx.doi.org/10.1016/j.apsusc.2015.07.207,1.0,0.0,0.0,0.0,0.0,0.2,0.0,0.0,0.0,0.0,0.0,0.2,0.2,0.0,0.0,0.0,0.0,0.0,0.0,0.0,0.0,0.0,0.0,0.2,0.0,0.0,0.0,0.0,0.0,0.0,0.2,0.0,0.0,0.0,0.0,0.0,Cu_Fe_DB.csv,,,,,,,,,
525,AlCuFeMnTiV,FCC,596.12,,,,1238.0,7.38,Sintering temperature 1100°C,https://doi.org/10.1016/j.jallcom.2021.163352,1.0,0.0,0.0,0.0,0.0,0.167,0.0,0.0,0.0,0.0,0.0,0.167,0.167,0.0,0.0,0.0,0.0,0.0,0.167,0.0,0.0,0.0,0.0,0.0,0.0,0.0,0.0,0.0,0.0,0.0,0.167,0.167,0.0,0.0,0.0,0.0,Cu_Fe_DB.csv,,,,,,,,,
56,AlCoCrCuFeNiTi,FCC + BCC,,,,,1234.0,9.0,,https://doi.org/10.1016/j.dib.2018.11.111,1.0,1.0,0.0,0.0,0.0,0.143,0.0,0.0,0.0,0.143,0.143,0.143,0.143,0.0,0.0,0.0,0.0,0.0,0.0,0.0,0.0,0.0,0.0,0.143,0.0,0.0,0.0,0.0,0.0,0.0,0.143,0.0,0.0,0.0,0.0,0.0,Cu_Fe_DB.csv,,,,,,,,,
791,AlCrFeCoNiCuTi,Unknown,,,,,1234.0,9.0,,dx.doi.org/10.1016/j.matchar.2016.02.018,0.0,0.0,0.0,0.0,0.0,0.143,0.0,0.0,0.0,0.143,0.143,0.143,0.143,0.0,0.0,0.0,0.0,0.0,0.0,0.0,0.0,0.0,0.0,0.143,0.0,0.0,0.0,0.0,0.0,0.0,0.143,0.0,0.0,0.0,0.0,0.0,Cu_Fe_DB.csv,,,,,,,,,
572,FeCoNi1.5CuB0.5Y0.2,FCC,,,,,1217.74,,"−196 °C, 36 h, 1 °C/min",https://doi.org/10.1016/j.jallcom.2022.164310,1.0,0.0,0.0,0.0,0.0,0.0,0.096,0.0,0.0,0.192,0.0,0.192,0.192,0.0,0.0,0.0,0.0,0.0,0.0,0.0,0.0,0.0,0.0,0.288,0.0,0.0,0.0,0.0,0.0,0.0,0.0,0.0,0.0,0.038,0.0,0.0,Cu_Fe_DB.csv,,,,,,,,,
650,Al22.5Ti22.5Ni20.0Cu20.0Fe15.0,FCC1 + FCC2,434.0,,,,1210.0,1.8,773K annealing,dx.doi.org/10.1016/j.apsusc.2015.07.207,1.0,0.0,0.0,0.0,0.0,0.225,0.0,0.0,0.0,0.0,0.0,0.2,0.15,0.0,0.0,0.0,0.0,0.0,0.0,0.0,0.0,0.0,0.0,0.2,0.0,0.0,0.0,0.0,0.0,0.0,0.225,0.0,0.0,0.0,0.0,0.0,Cu_Fe_DB.csv,,,,,,,,,
569,FeCoNi1.5CuB0.5Y0.2,FCC,,,,,1198.22,,"−196 °C, 24 h, 10 °C/min",https://doi.org/10.1016/j.jallcom.2022.164310,1.0,0.0,0.0,0.0,0.0,0.0,0.096,0.0,0.0,0.192,0.0,0.192,0.192,0.0,0.0,0.0,0.0,0.0,0.0,0.0,0.0,0.0,0.0,0.288,0.0,0.0,0.0,0.0,0.0,0.0,0.0,0.0,0.0,0.038,0.0,0.0,Cu_Fe_DB.csv,,,,,,,,,
571,FeCoNi1.5CuB0.5Y0.2,FCC,,,,,1164.26,,"−196 °C, 48 h, 10 °C/min",https://doi.org/10.1016/j.jallcom.2022.164310,1.0,0.0,0.0,0.0,0.0,0.0,0.096,0.0,0.0,0.192,0.0,0.192,0.192,0.0,0.0,0.0,0.0,0.0,0.0,0.0,0.0,0.0,0.0,0.288,0.0,0.0,0.0,0.0,0.0,0.0,0.0,0.0,0.0,0.038,0.0,0.0,Cu_Fe_DB.csv,,,,,,,,,
884,FeCrNiCoCu0.5Al0.8,FCC+BCC,410.0,,,,1150.0,27.0,,http://dx.doi.org/10.1016/j.jallcom.2014.06.090,1.0,1.0,0.0,0.0,0.0,0.151,0.0,0.0,0.0,0.189,0.189,0.094,0.189,0.0,0.0,0.0,0.0,0.0,0.0,0.0,0.0,0.0,0.0,0.189,0.0,0.0,0.0,0.0,0.0,0.0,0.0,0.0,0.0,0.0,0.0,0.0,Cu_Fe_DB.csv,,,,,,,,,
778,Ni1.2CoCuFeCr0.8,FCC1+FCC2,374.0,,,,1145.0,26.9,spark plasma sintering (SPS).,dx.doi.org/10.1016/j.jallcom.2015.11.205,1.0,0.0,0.0,0.0,0.0,0.0,0.0,0.0,0.0,0.2,0.16,0.2,0.2,0.0,0.0,0.0,0.0,0.0,0.0,0.0,0.0,0.0,0.0,0.24,0.0,0.0,0.0,0.0,0.0,0.0,0.0,0.0,0.0,0.0,0.0,0.0,Cu_Fe_DB.csv,,,,,,,,,
349,FeCoNiCuMo0.4,FCC,203.0,,,,1106.0,40.0,Arc melting,https://doi.org/10.1016/j.vacuum.2020.109173,1.0,0.0,0.0,0.0,0.0,0.0,0.0,0.0,0.0,0.227,0.0,0.227,0.227,0.0,0.0,0.0,0.0,0.0,0.0,0.091,0.0,0.0,0.0,0.227,0.0,0.0,0.0,0.0,0.0,0.0,0.0,0.0,0.0,0.0,0.0,0.0,Cu_Fe_DB.csv,,,,,,,,,
568,FeCoNi1.5CuB0.5Y0.2,FCC,,,,,1088.71,,"−196 °C, 12 h, 10 °C/min",https://doi.org/10.1016/j.jallcom.2022.164310,1.0,0.0,0.0,0.0,0.0,0.0,0.096,0.0,0.0,0.192,0.0,0.192,0.192,0.0,0.0,0.0,0.0,0.0,0.0,0.0,0.0,0.0,0.0,0.288,0.0,0.0,0.0,0.0,0.0,0.0,0.0,0.0,0.0,0.038,0.0,0.0,Cu_Fe_DB.csv,,,,,,,,,
567,FeCoNi1.5CuB0.5Y0.2,FCC,,,,,1081.49,,"−100 °C, 24 h, 10 °C/min",https://doi.org/10.1016/j.jallcom.2022.164310,1.0,0.0,0.0,0.0,0.0,0.0,0.096,0.0,0.0,0.192,0.0,0.192,0.192,0.0,0.0,0.0,0.0,0.0,0.0,0.0,0.0,0.0,0.0,0.288,0.0,0.0,0.0,0.0,0.0,0.0,0.0,0.0,0.0,0.038,0.0,0.0,Cu_Fe_DB.csv,,,,,,,,,
69,AlCuFeNiTi,FCC,516.0,,,,1074.0,8.0,,https://doi.org/10.1016/j.dib.2018.11.111,1.0,0.0,0.0,0.0,0.0,0.2,0.0,0.0,0.0,0.0,0.0,0.2,0.2,0.0,0.0,0.0,0.0,0.0,0.0,0.0,0.0,0.0,0.0,0.2,0.0,0.0,0.0,0.0,0.0,0.0,0.2,0.0,0.0,0.0,0.0,0.0,Cu_Fe_DB.csv,,,,,,,,,
566,FeCoNi1.5CuB0.5Y0.2,FCC,,,,,1053.1,,"−50 °C, 24 h, 10 °C/min",https://doi.org/10.1016/j.jallcom.2022.164310,1.0,0.0,0.0,0.0,0.0,0.0,0.096,0.0,0.0,0.192,0.0,0.192,0.192,0.0,0.0,0.0,0.0,0.0,0.0,0.0,0.0,0.0,0.0,0.288,0.0,0.0,0.0,0.0,0.0,0.0,0.0,0.0,0.0,0.038,0.0,0.0,Cu_Fe_DB.csv,,,,,,,,,
50,CoCrCuFeNiTi0.8,FCC + Im,,,,,1042.0,3.0,,https://doi.org/10.1016/j.dib.2018.11.111,1.0,0.0,0.0,1.0,0.0,0.0,0.0,0.0,0.0,0.172,0.172,0.172,0.172,0.0,0.0,0.0,0.0,0.0,0.0,0.0,0.0,0.0,0.0,0.172,0.0,0.0,0.0,0.0,0.0,0.0,0.138,0.0,0.0,0.0,0.0,0.0,Cu_Fe_DB.csv,,,,,,,,,
348,FeCoNiCuMo0.2,FCC,162.0,,,,1041.0,54.0,Arc melting,https://doi.org/10.1016/j.vacuum.2020.109173,1.0,0.0,0.0,0.0,0.0,0.0,0.0,0.0,0.0,0.238,0.0,0.238,0.238,0.0,0.0,0.0,0.0,0.0,0.0,0.048,0.0,0.0,0.0,0.238,0.0,0.0,0.0,0.0,0.0,0.0,0.0,0.0,0.0,0.0,0.0,0.0,Cu_Fe_DB.csv,,,,,,,,,
565,FeCoNi1.5CuB0.5Y0.2,FCC,,,,,1023.57,,Untreated,https://doi.org/10.1016/j.jallcom.2022.164310,1.0,0.0,0.0,0.0,0.0,0.0,0.096,0.0,0.0,0.192,0.0,0.192,0.192,0.0,0.0,0.0,0.0,0.0,0.0,0.0,0.0,0.0,0.0,0.288,0.0,0.0,0.0,0.0,0.0,0.0,0.0,0.0,0.0,0.038,0.0,0.0,Cu_Fe_DB.csv,,,,,,,,,
780,Ni1.5CoCuFeCr0.5,FCC1+FCC2,376.0,,,,1009.0,29.5,spark plasma sintering (SPS).,dx.doi.org/10.1016/j.jallcom.2015.11.205,1.0,0.0,0.0,0.0,0.0,0.0,0.0,0.0,0.0,0.2,0.1,0.2,0.2,0.0,0.0,0.0,0.0,0.0,0.0,0.0,0.0,0.0,0.0,0.3,0.0,0.0,0.0,0.0,0.0,0.0,0.0,0.0,0.0,0.0,0.0,0.0,Cu_Fe_DB.csv,,,,,,,,,
894,Al0.5CoCrCuFeNiSi0.8,FCC+BCC,653.0,,,,1006.0,3.7,,http://dx.doi.org/10.1016/j.jallcom.2014.11.085,1.0,1.0,0.0,0.0,0.0,0.079,0.0,0.0,0.0,0.159,0.159,0.159,0.159,0.0,0.0,0.0,0.0,0.0,0.0,0.0,0.0,0.0,0.0,0.159,0.0,0.0,0.0,0.127,0.0,0.0,0.0,0.0,0.0,0.0,0.0,0.0,Cu_Fe_DB.csv,,,,,,,,,
55,AlCoCrCuFeMnNi,FCC + BCC + Im,,,,,1005.0,15.0,,https://doi.org/10.1016/j.dib.2018.11.111,1.0,1.0,0.0,1.0,0.0,0.143,0.0,0.0,0.0,0.143,0.143,0.143,0.143,0.0,0.0,0.0,0.0,0.0,0.143,0.0,0.0,0.0,0.0,0.143,0.0,0.0,0.0,0.0,0.0,0.0,0.0,0.0,0.0,0.0,0.0,0.0,Cu_Fe_DB.csv,,,,,,,,,
790,AlCrFeCoNiCuMn,Unknown,,,,,1005.0,15.0,,dx.doi.org/10.1016/j.matchar.2016.02.018,0.0,0.0,0.0,0.0,0.0,0.143,0.0,0.0,0.0,0.143,0.143,0.143,0.143,0.0,0.0,0.0,0.0,0.0,0.143,0.0,0.0,0.0,0.0,0.143,0.0,0.0,0.0,0.0,0.0,0.0,0.0,0.0,0.0,0.0,0.0,0.0,Cu_Fe_DB.csv,,,,,,,,,
67,Al1.125CuFe0.75NiTi1.125,FCC,516.0,,,,980.0,7.0,,https://doi.org/10.1016/j.dib.2018.11.111,1.0,0.0,0.0,0.0,0.0,0.225,0.0,0.0,0.0,0.0,0.0,0.2,0.15,0.0,0.0,0.0,0.0,0.0,0.0,0.0,0.0,0.0,0.0,0.2,0.0,0.0,0.0,0.0,0.0,0.0,0.225,0.0,0.0,0.0,0.0,0.0,Cu_Fe_DB.csv,,,,,,,,,
68,Al22.5Cu20.0Fe15.0Ni20.0Ti22.5,FCC,516.0,,,,980.0,7.0,,https://doi.org/10.1016/j.dib.2018.11.111,1.0,0.0,0.0,0.0,0.0,0.225,0.0,0.0,0.0,0.0,0.0,0.2,0.15,0.0,0.0,0.0,0.0,0.0,0.0,0.0,0.0,0.0,0.0,0.2,0.0,0.0,0.0,0.0,0.0,0.0,0.225,0.0,0.0,0.0,0.0,0.0,Cu_Fe_DB.csv,,,,,,,,,
54,AlCoCrCuFeNi,FCC + BCC,406.0,,,,950.0,,,https://doi.org/10.1016/j.dib.2018.11.111,1.0,1.0,0.0,0.0,0.0,0.167,0.0,0.0,0.0,0.167,0.167,0.167,0.167,0.0,0.0,0.0,0.0,0.0,0.0,0.0,0.0,0.0,0.0,0.167,0.0,0.0,0.0,0.0,0.0,0.0,0.0,0.0,0.0,0.0,0.0,0.0,Cu_Fe_DB.csv,,,,,,,,,
656,Al25.0Ti25.0Ni25.0Cu25.0,FCC,518.0,,,,870.0,0.96,973K annealing,dx.doi.org/10.1016/j.apsusc.2015.07.207,1.0,0.0,0.0,0.0,0.0,0.25,0.0,0.0,0.0,0.0,0.0,0.25,0.0,0.0,0.0,0.0,0.0,0.0,0.0,0.0,0.0,0.0,0.0,0.25,0.0,0.0,0.0,0.0,0.0,0.0,0.25,0.0,0.0,0.0,0.0,0.0,Cu_Fe_DB.csv,,,,,,,,,
784,NiCoCuFeCr,FCC1+FCC2,321.0,,,,869.0,32.2,spark plasma sintering (SPS).,dx.doi.org/10.1016/j.jallcom.2015.11.205,1.0,0.0,0.0,0.0,0.0,0.0,0.0,0.0,0.0,0.2,0.2,0.2,0.2,0.0,0.0,0.0,0.0,0.0,0.0,0.0,0.0,0.0,0.0,0.2,0.0,0.0,0.0,0.0,0.0,0.0,0.0,0.0,0.0,0.0,0.0,0.0,Cu_Fe_DB.csv,,,,,,,,,
883,FeCrNiCoCu0.5Al0.75,FCC+BCC,350.0,,,,820.0,28.0,,http://dx.doi.org/10.1016/j.jallcom.2014.06.090,1.0,1.0,0.0,0.0,0.0,0.143,0.0,0.0,0.0,0.19,0.19,0.095,0.19,0.0,0.0,0.0,0.0,0.0,0.0,0.0,0.0,0.0,0.0,0.19,0.0,0.0,0.0,0.0,0.0,0.0,0.0,0.0,0.0,0.0,0.0,0.0,Cu_Fe_DB.csv,,,,,,,,,
528,Al35.0Mg15.0Zn30.0Cu5.0Si15.0,FCC+Mg2Si,,,,,765.0,6.3,As-cast,https://doi.org/10.1016/j.jallcom.2021.163508,1.0,0.0,0.0,1.0,0.0,0.35,0.0,0.0,0.0,0.0,0.0,0.05,0.0,0.0,0.0,0.0,0.0,0.15,0.0,0.0,0.0,0.0,0.0,0.0,0.0,0.0,0.0,0.15,0.0,0.0,0.0,0.0,0.0,0.0,0.3,0.0,Cu_Fe_DB.csv,,,,,,,,,
52,Al0.25CoCrCu0.75FeNiTi0.5,FCC,,,,,750.0,39.0,,https://doi.org/10.1016/j.dib.2018.11.111,1.0,0.0,0.0,0.0,0.0,0.045,0.0,0.0,0.0,0.182,0.182,0.136,0.182,0.0,0.0,0.0,0.0,0.0,0.0,0.0,0.0,0.0,0.0,0.182,0.0,0.0,0.0,0.0,0.0,0.0,0.091,0.0,0.0,0.0,0.0,0.0,Cu_Fe_DB.csv,,,,,,,,,
782,Ni1.8CoCuFeCr0.2,FCC1+FCC2,322.0,,,,747.0,32.4,spark plasma sintering (SPS).,dx.doi.org/10.1016/j.jallcom.2015.11.205,1.0,0.0,0.0,0.0,0.0,0.0,0.0,0.0,0.0,0.2,0.04,0.2,0.2,0.0,0.0,0.0,0.0,0.0,0.0,0.0,0.0,0.0,0.0,0.36,0.0,0.0,0.0,0.0,0.0,0.0,0.0,0.0,0.0,0.0,0.0,0.0,Cu_Fe_DB.csv,,,,,,,,,
527,Al35.0Mg20.0Zn30.0Cu5.0Si10.0,FCC+Mg2Si,,,,,718.0,6.2,As-cast,https://doi.org/10.1016/j.jallcom.2021.163508,1.0,0.0,0.0,1.0,0.0,0.35,0.0,0.0,0.0,0.0,0.0,0.05,0.0,0.0,0.0,0.0,0.0,0.2,0.0,0.0,0.0,0.0,0.0,0.0,0.0,0.0,0.0,0.1,0.0,0.0,0.0,0.0,0.0,0.0,0.3,0.0,Cu_Fe_DB.csv,,,,,,,,,
49,CoCrCuFeNiTi0.5,FCC,,,,,700.0,29.0,,https://doi.org/10.1016/j.dib.2018.11.111,1.0,0.0,0.0,0.0,0.0,0.0,0.0,0.0,0.0,0.182,0.182,0.182,0.182,0.0,0.0,0.0,0.0,0.0,0.0,0.0,0.0,0.0,0.0,0.182,0.0,0.0,0.0,0.0,0.0,0.0,0.091,0.0,0.0,0.0,0.0,0.0,Cu_Fe_DB.csv,,,,,,,,,
792,CrFeCoNiCuTi0.5,Unknown,,,,,700.0,21.0,,dx.doi.org/10.1016/j.matchar.2016.02.018,0.0,0.0,0.0,0.0,0.0,0.0,0.0,0.0,0.0,0.182,0.182,0.182,0.182,0.0,0.0,0.0,0.0,0.0,0.0,0.0,0.0,0.0,0.0,0.182,0.0,0.0,0.0,0.0,0.0,0.0,0.091,0.0,0.0,0.0,0.0,0.0,Cu_Fe_DB.csv,,,,,,,,,
924,Al0.5Si0.2CrFeCoNCu0.5,FCC+BCC,,,,,650.0,44.0,,dx.doi.org/10.1016/j.matdes.2015.11.013,1.0,1.0,0.0,0.0,0.0,0.096,0.0,0.0,0.0,0.192,0.192,0.096,0.192,0.0,0.0,0.0,0.0,0.0,0.0,0.0,0.192,0.0,0.0,0.0,0.0,0.0,0.0,0.038,0.0,0.0,0.0,0.0,0.0,0.0,0.0,0.0,Cu_Fe_DB.csv,,,,,,,,,
882,FeCrNiCoCu0.5Al0.7,FCC+BCC,320.0,,,,630.0,42.7,,http://dx.doi.org/10.1016/j.jallcom.2014.06.090,1.0,1.0,0.0,0.0,0.0,0.135,0.0,0.0,0.0,0.192,0.192,0.096,0.192,0.0,0.0,0.0,0.0,0.0,0.0,0.0,0.0,0.0,0.0,0.192,0.0,0.0,0.0,0.0,0.0,0.0,0.0,0.0,0.0,0.0,0.0,0.0,Cu_Fe_DB.csv,,,,,,,,,
158,(CuMnNi)90Sn10,FCC + Im,318.0,,,,630.0,20.0,,https://doi.org/10.1016/j.dib.2018.11.111,1.0,0.0,0.0,1.0,0.0,0.0,0.0,0.0,0.0,0.0,0.0,0.3,0.0,0.0,0.0,0.0,0.0,0.0,0.3,0.0,0.0,0.0,0.0,0.3,0.0,0.0,0.0,0.0,0.1,0.0,0.0,0.0,0.0,0.0,0.0,0.0,Cu_Fe_DB.csv,,,,,,,,,
526,Al35.0Mg25.0Zn30.0Cu5.0Si5.0,FCC+Mg2Si,,,,,559.0,4.6,As-cast,https://doi.org/10.1016/j.jallcom.2021.163508,1.0,0.0,0.0,1.0,0.0,0.35,0.0,0.0,0.0,0.0,0.0,0.05,0.0,0.0,0.0,0.0,0.0,0.25,0.0,0.0,0.0,0.0,0.0,0.0,0.0,0.0,0.0,0.05,0.0,0.0,0.0,0.0,0.0,0.0,0.3,0.0,Cu_Fe_DB.csv,,,,,,,,,
923,Al0.4Si0.2CrFeCoNCu0.6,FCC,,,,,550.0,50.0,,dx.doi.org/10.1016/j.matdes.2015.11.013,1.0,0.0,0.0,0.0,0.0,0.077,0.0,0.0,0.0,0.192,0.192,0.115,0.192,0.0,0.0,0.0,0.0,0.0,0.0,0.0,0.192,0.0,0.0,0.0,0.0,0.0,0.0,0.038,0.0,0.0,0.0,0.0,0.0,0.0,0.0,0.0,Cu_Fe_DB.csv,,,,,,,,,
655,Al25.0Ti25.0Ni25.0Cu25.0,FCC,537.0,,,,536.0,0.85,298K annealing,dx.doi.org/10.1016/j.apsusc.2015.07.207,1.0,0.0,0.0,0.0,0.0,0.25,0.0,0.0,0.0,0.0,0.0,0.25,0.0,0.0,0.0,0.0,0.0,0.0,0.0,0.0,0.0,0.0,0.0,0.25,0.0,0.0,0.0,0.0,0.0,0.0,0.25,0.0,0.0,0.0,0.0,0.0,Cu_Fe_DB.csv,,,,,,,,,
157,(CuMnNi)90Al10,FCC + Im,241.0,,,,515.0,40.0,,https://doi.org/10.1016/j.dib.2018.11.111,1.0,0.0,0.0,1.0,0.0,0.1,0.0,0.0,0.0,0.0,0.0,0.3,0.0,0.0,0.0,0.0,0.0,0.0,0.3,0.0,0.0,0.0,0.0,0.3,0.0,0.0,0.0,0.0,0.0,0.0,0.0,0.0,0.0,0.0,0.0,0.0,Cu_Fe_DB.csv,,,,,,,,,
922,Al0.2Si0.2CrFeCoNiCu0.8,FCC,,,,,500.0,50.0,,dx.doi.org/10.1016/j.matdes.2015.11.013,1.0,0.0,0.0,0.0,0.0,0.038,0.0,0.0,0.0,0.192,0.192,0.154,0.192,0.0,0.0,0.0,0.0,0.0,0.0,0.0,0.0,0.0,0.0,0.192,0.0,0.0,0.0,0.038,0.0,0.0,0.0,0.0,0.0,0.0,0.0,0.0,Cu_Fe_DB.csv,,,,,,,,,
654,Al25.0Ti25.0Ni25.0Cu25.0,FCC,521.0,,,,498.0,0.67,773K annealing,dx.doi.org/10.1016/j.apsusc.2015.07.207,1.0,0.0,0.0,0.0,0.0,0.25,0.0,0.0,0.0,0.0,0.0,0.25,0.0,0.0,0.0,0.0,0.0,0.0,0.0,0.0,0.0,0.0,0.0,0.25,0.0,0.0,0.0,0.0,0.0,0.0,0.25,0.0,0.0,0.0,0.0,0.0,Cu_Fe_DB.csv,,,,,,,,,
74,Al8.0Cu0.5Li0.5Mg0.5Zn0.5,FCC + IM,,,,,488.0,17.0,,https://doi.org/10.1016/j.dib.2018.11.111,1.0,0.0,0.0,1.0,0.0,0.8,0.0,0.0,0.0,0.0,0.0,0.05,0.0,0.0,0.0,0.0,0.05,0.05,0.0,0.0,0.0,0.0,0.0,0.0,0.0,0.0,0.0,0.0,0.0,0.0,0.0,0.0,0.0,0.0,0.05,0.0,Cu_Fe_DB.csv,,,,,,,,,
53,Al0.5CoCrCuFeNi,FCC,210.0,,,,388.0,,,https://doi.org/10.1016/j.dib.2018.11.111,1.0,0.0,0.0,0.0,0.0,0.091,0.0,0.0,0.0,0.182,0.182,0.182,0.182,0.0,0.0,0.0,0.0,0.0,0.0,0.0,0.0,0.0,0.0,0.182,0.0,0.0,0.0,0.0,0.0,0.0,0.0,0.0,0.0,0.0,0.0,0.0,Cu_Fe_DB.csv,,,,,,,,,
160,(CuMnNi)95Sn5,FCC + Im,205.0,,,,380.0,63.0,,https://doi.org/10.1016/j.dib.2018.11.111,1.0,0.0,0.0,1.0,0.0,0.0,0.0,0.0,0.0,0.0,0.0,0.317,0.0,0.0,0.0,0.0,0.0,0.0,0.317,0.0,0.0,0.0,0.0,0.317,0.0,0.0,0.0,0.0,0.05,0.0,0.0,0.0,0.0,0.0,0.0,0.0,Cu_Fe_DB.csv,,,,,,,,,
891,FeCrNiCoAl0.5Cu,FCC,275.0,,,,350.0,,,http://dx.doi.org/10.1016/j.jallcom.2014.06.090,1.0,0.0,0.0,0.0,0.0,0.091,0.0,0.0,0.0,0.182,0.182,0.182,0.182,0.0,0.0,0.0,0.0,0.0,0.0,0.0,0.0,0.0,0.0,0.182,0.0,0.0,0.0,0.0,0.0,0.0,0.0,0.0,0.0,0.0,0.0,0.0,Cu_Fe_DB.csv,,,,,,,,,
881,FeCrNiCoCu0.5Al0.5,Unknown,245.0,,,,340.0,,,http://dx.doi.org/10.1016/j.jallcom.2014.06.090,0.0,0.0,0.0,0.0,0.0,0.1,0.0,0.0,0.0,0.2,0.2,0.1,0.2,0.0,0.0,0.0,0.0,0.0,0.0,0.0,0.0,0.0,0.0,0.2,0.0,0.0,0.0,0.0,0.0,0.0,0.0,0.0,0.0,0.0,0.0,0.0,Cu_Fe_DB.csv,,,,,,,,,
159,(CuMnNi)95Al5,FCC,166.0,,,,330.0,45.0,,https://doi.org/10.1016/j.dib.2018.11.111,1.0,0.0,0.0,0.0,0.0,0.05,0.0,0.0,0.0,0.0,0.0,0.317,0.0,0.0,0.0,0.0,0.0,0.0,0.317,0.0,0.0,0.0,0.0,0.317,0.0,0.0,0.0,0.0,0.0,0.0,0.0,0.0,0.0,0.0,0.0,0.0,Cu_Fe_DB.csv,,,,,,,,,
889,FeCrNiCoAl0.5Cu0.5,FCC,245.0,,,,325.0,,,http://dx.doi.org/10.1016/j.jallcom.2014.06.090,1.0,0.0,0.0,0.0,0.0,0.1,0.0,0.0,0.0,0.2,0.2,0.1,0.2,0.0,0.0,0.0,0.0,0.0,0.0,0.0,0.0,0.0,0.0,0.2,0.0,0.0,0.0,0.0,0.0,0.0,0.0,0.0,0.0,0.0,0.0,0.0,Cu_Fe_DB.csv,,,,,,,,,
890,FeCrNiCoAl0.5Cu0.75,FCC,245.0,,,,320.0,,,http://dx.doi.org/10.1016/j.jallcom.2014.06.090,1.0,0.0,0.0,0.0,0.0,0.095,0.0,0.0,0.0,0.19,0.19,0.143,0.19,0.0,0.0,0.0,0.0,0.0,0.0,0.0,0.0,0.0,0.0,0.19,0.0,0.0,0.0,0.0,0.0,0.0,0.0,0.0,0.0,0.0,0.0,0.0,Cu_Fe_DB.csv,,,,,,,,,
70,AlCuNiTi,FCC,537.0,,,,300.0,1.0,,https://doi.org/10.1016/j.dib.2018.11.111,1.0,0.0,0.0,0.0,0.0,0.25,0.0,0.0,0.0,0.0,0.0,0.25,0.0,0.0,0.0,0.0,0.0,0.0,0.0,0.0,0.0,0.0,0.0,0.25,0.0,0.0,0.0,0.0,0.0,0.0,0.25,0.0,0.0,0.0,0.0,0.0,Cu_Fe_DB.csv,,,,,,,,,
48,CoCrCuFeNi,FCC,132.0,,,,230.0,,,https://doi.org/10.1016/j.dib.2018.11.111,1.0,0.0,0.0,0.0,0.0,0.0,0.0,0.0,0.0,0.2,0.2,0.2,0.2,0.0,0.0,0.0,0.0,0.0,0.0,0.0,0.0,0.0,0.0,0.2,0.0,0.0,0.0,0.0,0.0,0.0,0.0,0.0,0.0,0.0,0.0,0.0,Cu_Fe_DB.csv,,,,,,,,,
155,(CuMnNi)75Zn25,FCC,147.0,,,,215.0,60.0,,https://doi.org/10.1016/j.dib.2018.11.111,1.0,0.0,0.0,0.0,0.0,0.0,0.0,0.0,0.0,0.0,0.0,0.25,0.0,0.0,0.0,0.0,0.0,0.0,0.25,0.0,0.0,0.0,0.0,0.25,0.0,0.0,0.0,0.0,0.0,0.0,0.0,0.0,0.0,0.0,0.25,0.0,Cu_Fe_DB.csv,,,,,,,,,
156,(CuMnNi)80Zn20,FCC,109.0,,,,140.0,65.0,,https://doi.org/10.1016/j.dib.2018.11.111,1.0,0.0,0.0,0.0,0.0,0.0,0.0,0.0,0.0,0.0,0.0,0.267,0.0,0.0,0.0,0.0,0.0,0.0,0.267,0.0,0.0,0.0,0.0,0.267,0.0,0.0,0.0,0.0,0.0,0.0,0.0,0.0,0.0,0.0,0.2,0.0,Cu_Fe_DB.csv,,,,,,,,,
5-2426272829-2020202020-000009_1,CoCrCuFeNi,FCC,,,,,230.0,,,doi.org/10.1016/j.dib.2018.11.111,,,,,,,,,,0.2,0.2,0.2,0.2,,,,,,,,,,,0.2,,,,,,,,,,,,,database (1).csv,8.3,214.0,,,,,,,
5-2426272829-2020202020-000009_2,CoCrCuFeNi,FCC,,,,,230.0,,,doi.org/10.1016/j.dib.2018.11.111,,,,,,,,,,0.2,0.2,0.2,0.2,,,,,,,,,,,0.2,,,,,,,,,,,,,database (1).csv,8.3,206.0,,,,,,,
6-222426272829-091818181818-000009_1,CoCrCuFeNiTi<sub>0.5</sub>,FCC,,,,,700.0,,,doi.org/10.1016/j.dib.2018.11.111,,,,,,,,,,0.18181818181818182,0.18181818181818182,0.18181818181818182,0.18181818181818182,,,,,,,,,,,0.18181818181818182,,,,,,,0.09090909090909091,,,,,,database (1).csv,7.8,206.0,,,,,,,
6-222426272829-091818181818-000009_2,CoCrCuFeNiTi<sub>0.5</sub>,FCC,,,,,700.0,,,doi.org/10.1016/j.dib.2018.11.111,,,,,,,,,,0.18181818181818182,0.18181818181818182,0.18181818181818182,0.18181818181818182,,,,,,,,,,,0.18181818181818182,,,,,,,0.09090909090909091,,,,,,database (1).csv,7.8,198.0,,,,,,,
6-222426272829-131717171717-000009_1,CoCrCuFeNiTi<sub>0.8</sub>,FCC+Im,,,,,1042.0,,,doi.org/10.1016/j.dib.2018.11.111,,,,,,,,,,0.1724137931034483,0.1724137931034483,0.1724137931034483,0.1724137931034483,,,,,,,,,,,0.1724137931034483,,,,,,,0.13793103448275862,,,,,,database (1).csv,7.6,198.0,,,,,,,
6-222426272829-161616161616-000009_1,CoCrCuFeNiTi,FCC,,,,,1272.0,,,doi.org/10.1016/j.dib.2018.11.111,,,,,,,,,,0.16666666666666666,0.16666666666666666,0.16666666666666666,0.16666666666666666,,,,,,,,,,,0.16666666666666666,,,,,,,0.16666666666666666,,,,,,database (1).csv,7.4,128.0,,,,,,,
7-13222426272829-00491818181813-000009_1,Al<sub>0.25</sub>CoCrCu<sub>0.75</sub>FeNiTi<sub>0.5</sub>,FCC,,,,,750.0,,,doi.org/10.1016/j.dib.2018.11.111,,,,,,0.045454545454545456,,,,0.18181818181818182,0.18181818181818182,0.13636363636363635,0.18181818181818182,,,,,,,,,,,0.18181818181818182,,,,,,,0.09090909090909091,,,,,,database (1).csv,7.5,198.0,,,,,,,
6-132426272829-091818181818-000009_1,Al<sub>0.5</sub>CoCrCuFeNi,Unknown,,,,,388.0,,,doi.org/10.1016/j.dib.2018.11.111,,,,,,0.09090909090909091,,,,0.18181818181818182,0.18181818181818182,0.18181818181818182,0.18181818181818182,,,,,,,,,,,0.18181818181818182,,,,,,,,,,,,,database (1).csv,7.6,198.0,,,,,,,
6-132426272829-161616161616-000009_1,AlCoCrCuFeNi,FCC+BCC,,,,,950.0,,,doi.org/10.1016/j.dib.2018.11.111,,,,,,0.16666666666666666,,,,0.16666666666666666,0.16666666666666666,0.16666666666666666,0.16666666666666666,,,,,,,,,,,0.16666666666666666,,,,,,,,,,,,,database (1).csv,7.1,187.0,,,,,,,
6-132426272829-161616161616-000009_3,AlCoCrCuFeNi,FCC+BCC,,,,,1303.0,,,doi.org/10.1016/j.dib.2018.11.111,,,,,,0.16666666666666666,,,,0.16666666666666666,0.16666666666666666,0.16666666666666666,0.16666666666666666,,,,,,,,,,,0.16666666666666666,,,,,,,,,,,,,database (1).csv,7.1,184.0,,,,,,,
7-13242526272829-14141414141414-000009_1,AlCoCrCuFeMnNi,FCC+BCC+Im,,,,,1005.0,,,doi.org/10.1016/j.dib.2018.11.111,,,,,,0.14285714285714285,,,,0.14285714285714285,0.14285714285714285,0.14285714285714285,0.14285714285714285,,,,,,0.14285714285714285,,,,,0.14285714285714285,,,,,,,,,,,,,database (1).csv,7.1,183.0,,,,,,,
7-13222426272829-14141414141414-000009_1,AlCoCrCuFeNiTi,FCC+BCC,,,,,1234.0,,,doi.org/10.1016/j.dib.2018.11.111,,,,,,0.14285714285714285,,,,0.14285714285714285,0.14285714285714285,0.14285714285714285,0.14285714285714285,,,,,,,,,,,0.14285714285714285,,,,,,,0.14285714285714285,,,,,,database (1).csv,6.6,,,,,,,,
7-13232426272829-14141414141414-000009_1,AlCoCrCuFeNiV,FCC+BCC,,,,,1469.0,,,doi.org/10.1016/j.dib.2018.11.111,,,,,,0.14285714285714285,,,,0.14285714285714285,0.14285714285714285,0.14285714285714285,0.14285714285714285,,,,,,,,,,,0.14285714285714285,,,,,,,,0.14285714285714285,,,,,database (1).csv,6.9,174.0,,,,,,,
6-132426272829-281414141414-000009_1,Al<sub>2</sub>CoCrCuFeNi,FCC+BCC,,,,,1620.0,,,doi.org/10.1016/j.dib.2018.11.111,,,,,,0.2857142857142857,,,,0.14285714285714285,0.14285714285714285,0.14285714285714285,0.14285714285714285,,,,,,,,,,,0.14285714285714285,,,,,,,,,,,,,database (1).csv,6.3,170.0,,,,,,,
7-13222426272829-00099181818189-000009_1,Al<sub>0.5</sub>CoCrCu<sub>0.5</sub>FeNiTi<sub>0.5</sub>,FCC+BCC,,,,,1580.0,,,doi.org/10.1016/j.dib.2018.11.111,,,,,,0.09090909090909091,,,,0.18181818181818182,0.18181818181818182,0.09090909090909091,0.18181818181818182,,,,,,,,,,,0.18181818181818182,,,,,,,0.09090909090909091,,,,,,database (1).csv,7.1,,,,,,,,
7-13222426272829-00139181818184-000009_1,Al<sub>0.75</sub>CoCrCu<sub>0.25</sub>FeNiTi<sub>0.5</sub>,FCC+BCC,,,,,1900.0,,,doi.org/10.1016/j.dib.2018.11.111,,,,,,0.13636363636363635,,,,0.18181818181818182,0.18181818181818182,0.045454545454545456,0.18181818181818182,,,,,,,,,,,0.18181818181818182,,,,,,,0.09090909090909091,,,,,,database (1).csv,6.8,,,,,,,,
5-1322262729-2222152020-000009_1,Al<sub>1.125</sub>CuFe<sub>0.75</sub>NiTi<sub>1.125</sub>,FCC,,,,,980.0,,,doi.org/10.1016/j.dib.2018.11.111,,,,,,0.225,,,,,,0.2,0.15,,,,,,,,,,,0.2,,,,,,,0.225,,,,,,database (1).csv,5.9,178.0,,,,,,,
5-1322262729-2222152020-000009_2,Al<sub>22.5</sub>Cu<sub>20</sub>Fe<sub>15</sub>Ni<sub>20</sub>Ti<sub>22.5</sub>,FCC,,,,,980.0,,,doi.org/10.1016/j.dib.2018.11.111,,,,,,0.225,,,,,,0.2,0.15,,,,,,,,,,,0.2,,,,,,,0.225,,,,,,database (1).csv,5.9,140.0,,,,,,,
5-1322262729-2020202020-000009_1,AlCuFeNiTi,FCC,,,,,1074.0,,,doi.org/10.1016/j.dib.2018.11.111,,,,,,0.2,,,,,,0.2,0.2,,,,,,,,,,,0.2,,,,,,,0.2,,,,,,database (1).csv,6.1,140.0,,,,,,,
8-2223242526272829-1212121212121212-000009_1,CoCrCuFeMnNiTiV,FCC+BCC+Im,,,,,1312.0,,,doi.org/10.1016/j.dib.2018.11.111,,,,,,,,,,0.125,0.125,0.125,0.125,,,,,,0.125,,,,,0.125,,,,,,,0.125,0.125,,,,,database (1).csv,7.3,,,,,,,,
9-132223242526272829-000000005855555555-000009_1,Al<sub>11.1</sub>(CoCrCuFeMnNiTiV),FCC+BCC,,,,,1862.0,,,doi.org/10.1016/j.dib.2018.11.111,,,,,,0.5811518324607329,,,,0.05235602094240837,0.05235602094240837,0.05235602094240837,0.05235602094240837,,,,,,0.05235602094240837,,,,,0.05235602094240837,,,,,,,0.05235602094240837,0.05235602094240837,,,,,database (1).csv,6.7,,,,,,,,
9-132223242526272829-000000007133333333-000009_1,Al<sub>20</sub>(CoCrCuFeMnNiTiV)<sub>80</sub>,BCC,,,,,1465.0,,,doi.org/10.1016/j.dib.2018.11.111,,,,,,0.7142857142857143,,,,0.03571428571428571,0.03571428571428571,0.03571428571428571,0.03571428571428571,,,,,,0.03571428571428571,,,,,0.03571428571428571,,,,,,,0.03571428571428571,0.03571428571428571,,,,,database (1).csv,6.1,,,,,,,,
9-132223242526272829-000000008322222222-000009_1,Al<sub>40</sub>(CoCrCuFeMnNiTiV)<sub>60</sub>,BCC+Im,,,,,1461.0,,,doi.org/10.1016/j.dib.2018.11.111,,,,,,0.8333333333333334,,,,0.020833333333333332,0.020833333333333332,0.020833333333333332,0.020833333333333332,,,,,,0.020833333333333332,,,,,0.020833333333333332,,,,,,,0.020833333333333332,0.020833333333333332,,,,,database (1).csv,5.1,,,,,,,,
9-132223242526272829-011212121212121212-000013_1,Al<sub>0.125</sub>Co<sub>1</sub>Cr<sub>1</sub>Cu<sub>1</sub>Fe<sub>1</sub>Mn<sub>1</sub>Ni<sub>1</sub>Ti<sub>1</sub>V<sub>1</sub>,Unknown,,,,,1862.0,,,10.1038/s41597-020-00768-9,,,,,,0.015384615384615385,,,,0.12307692307692308,0.12307692307692308,0.12307692307692308,0.12307692307692308,,,,,,0.12307692307692308,,,,,0.12307692307692308,,,,,,,0.12307692307692308,0.12307692307692308,,,,,database (1).csv,,,,,,,,,
6-132426272829-091818181818-000057_1,Al<sub>0.5</sub>CoCrCuFeNi,FCC,,,,,400.0,,,10.1016/j.jallcom.2013.08.176,,,,,,0.09090909090909091,,,,0.18181818181818182,0.18181818181818182,0.18181818181818182,0.18181818181818182,,,,,,,,,,,0.18181818181818182,,,,,,,,,,,,,database (1).csv,,,,,,,,,
6-132426272829-091818181818-000057_2,Al<sub>0.5</sub>CoCrCuFeNi,FCC,,,,,1400.0,,,10.1016/j.jallcom.2013.08.176,,,,,,0.09090909090909091,,,,0.18181818181818182,0.18181818181818182,0.18181818181818182,0.18181818181818182,,,,,,,,,,,0.18181818181818182,,,,,,,,,,,,,database (1).csv,,,,,,,,,
6-132426272829-091818181818-000057_3,Al<sub>0.5</sub>CoCrCuFeNi,FCC,,,,,380.0,,,10.1016/j.jallcom.2013.08.176,,,,,,0.09090909090909091,,,,0.18181818181818182,0.18181818181818182,0.18181818181818182,0.18181818181818182,,,,,,,,,,,0.18181818181818182,,,,,,,,,,,,,database (1).csv,,,150.0,70.0,,,,,
6-132426272829-161616161616-000057_1,AlCoCrCuFeNi,FCC + BCC,,,,,950.0,,,10.1016/j.jallcom.2013.08.176,,,,,,0.16666666666666666,,,,0.16666666666666666,0.16666666666666666,0.16666666666666666,0.16666666666666666,,,,,,,,,,,0.16666666666666666,,,,,,,,,,,,,database (1).csv,,,,,,,,,
6-132426272829-161616161616-000057_2,AlCoCrCuFeNi,BCC + FCC,,,,,515.0,,,10.1016/j.jallcom.2013.08.176,,,,,,0.16666666666666666,,,,0.16666666666666666,0.16666666666666666,0.16666666666666666,0.16666666666666666,,,,,,,,,,,0.16666666666666666,,,,,,,,,,,,,database (1).csv,,,369.0,,,,,,
6-132426272829-161616161616-000057_3,AlCoCrCuFeNi,FCC + BCC,,,,,1850.0,,,10.1016/j.jallcom.2013.08.176,,,,,,0.16666666666666666,,,,0.16666666666666666,0.16666666666666666,0.16666666666666666,0.16666666666666666,,,,,,,,,,,0.16666666666666666,,,,,,,,,,,,,database (1).csv,,,930.0,,,,,,
6-132426272829-161616161616-000057_6,AlCoCrCuFeNi,FCC + BCC,,,,,950.0,,,10.1016/j.jallcom.2013.08.176,,,,,,0.16666666666666666,,,,0.16666666666666666,0.16666666666666666,0.16666666666666666,0.16666666666666666,,,,,,,,,,,0.16666666666666666,,,,,,,,,,,,,database (1).csv,,,50.0,,,,,,
6-132426272829-201515151515-000057_1,Al<sub>1.3</sub>CoCrCuFeNi,BCC + FCC,,,,,1620.0,,,10.1016/j.jallcom.2013.08.176,,,,,,0.20634920634920637,,,,0.15873015873015872,0.15873015873015872,0.15873015873015872,0.15873015873015872,,,,,,,,,,,0.15873015873015872,,,,,,,,,,,,,database (1).csv,,,,,,,,,
6-132426272829-281414141414-000057_1,Al<sub>2</sub>CoCrCuFeNi,FCC + BCC,,,,,1620.0,,,10.1016/j.jallcom.2013.08.176,,,,,,0.2857142857142857,,,,0.14285714285714285,0.14285714285714285,0.14285714285714285,0.14285714285714285,,,,,,,,,,,0.14285714285714285,,,,,,,,,,,,,database (1).csv,,,,,,,,,
6-132426272829-281414141414-000057_2,Al<sub>2</sub>CoCrCuFeNi,FCC + BCC,,,,,1600.0,,,10.1016/j.jallcom.2013.08.176,,,,,,0.2857142857142857,,,,0.14285714285714285,0.14285714285714285,0.14285714285714285,0.14285714285714285,,,,,,,,,,,0.14285714285714285,,,,,,,,,,,,,database (1).csv,,,120.0,90.0,,,,,
6-132426272829-081818181818-000057_1,Al<sub>0.45</sub>CoCrCuFeNi,Unknown,,,,,335.0,,,10.1016/j.jallcom.2013.08.176,,,,,,0.08256880733944955,,,,0.18348623853211007,0.18348623853211007,0.18348623853211007,0.18348623853211007,,,,,,,,,,,0.18348623853211007,,,,,,,,,,,,,database (1).csv,7.403,,,,,,,,
