Repository: lokeshpancharia/CuFeML

File: processed_data.csv (part 2 of 2)
original_id,composition,phases,hardness,yield_strength,ultimate_tensile_strength,elongation,compressive_strength,plasticity,processing_notes,doi,FCC,BCC,HCP,IM,Ag,Al,B,C,Ca,Co,Cr,Cu,Fe,Ga,Ge,Hf,Li,Mg,Mn,Mo,N,Nb,Nd,Ni,Pd,Re,Sc,Si,Sn,Ta,Ti,V,W,Y,Zn,Zr,dataset_source,ρ (g/cm<sup>3</sup>),E (GPa),σ(MPa) at 1000 C,σ(MPa) at 1200 C,G (GPa),C11 (GPa),Fracture Toughness,ductility,Test Type
6-132426272829-161616161616-000057_1,AlCoCrCuFeNi,Unknown,,,,,332.0,,,10.1016/j.jallcom.2013.08.176,,,,,,0.16666666666666666,,,,0.16666666666666666,0.16666666666666666,0.16666666666666666,0.16666666666666666,,,,,,,,,,,0.16666666666666666,,,,,,,,,,,,,database (1).csv,7.526,,,,,,,,
6-132426272829-331313131313-000057_1,Al<sub>2.5</sub>CoCrCuFeNi,Unknown,,,,,285.0,,,10.1016/j.jallcom.2013.08.176,,,,,,0.3333333333333333,,,,0.13333333333333333,0.13333333333333333,0.13333333333333333,0.13333333333333333,,,,,,,,,,,0.13333333333333333,,,,,,,,,,,,,database (1).csv,6.506,,,,,,,,
6-132426272829-501010101010-000057_1,Al<sub>5</sub>CoCrCuFeNi,Unknown,,,,,344.0,,,10.1016/j.jallcom.2013.08.176,,,,,,0.5,,,,0.1,0.1,0.1,0.1,,,,,,,,,,,0.1,,,,,,,,,,,,,database (1).csv,5.62,,,,,,,,
6-132426272829-091818181818-000079_1,Al<sub>0.5</sub>CoCrCuFeNi,FCC-1 + FCC-2,,,,,1284.0,,,10.1016/j.actamat.2015.07.004,,,,,,0.09090909090909091,,,,0.18181818181818182,0.18181818181818182,0.18181818181818182,0.18181818181818182,,,,,,,,,,,0.18181818181818182,,,,,,,,,,,,,database (1).csv,,,,,,,,,
6-222426272829-131717171717-000080_1,CrFeCoNiCuTi<sub>0.8</sub>,Unknown,,,,,1042.0,,,10.1016/j.matdes.2015.06.072,,,,,,,,,,0.1724137931034483,0.1724137931034483,0.1724137931034483,0.1724137931034483,,,,,,,,,,,0.1724137931034483,,,,,,,0.13793103448275862,,,,,,database (1).csv,7.58,,,,,,,,
6-222426272829-091818181818-000080_1,CrFeCoNiCuTi<sub>0.5</sub>,Unknown,,,,,700.0,,,10.1016/j.matdes.2015.06.072,,,,,,,,,,0.18181818181818182,0.18181818181818182,0.18181818181818182,0.18181818181818182,,,,,,,,,,,0.18181818181818182,,,,,,,0.09090909090909091,,,,,,database (1).csv,7.82,,,,,,,,
5-2426272829-2020202020-000080_1,CrFeCoNiCu,Unknown,,,,,230.0,,,10.1016/j.matdes.2015.06.072,,,,,,,,,,0.2,0.2,0.2,0.2,,,,,,,,,,,0.2,,,,,,,,,,,,,database (1).csv,8.33,,,,,,,,
6-132426272829-161616161616-000080_1,AlCrFeCoNiCu,Unknown,,,,,1303.0,,,10.1016/j.matdes.2015.06.072,,,,,,0.16666666666666666,,,,0.16666666666666666,0.16666666666666666,0.16666666666666666,0.16666666666666666,,,,,,,,,,,0.16666666666666666,,,,,,,,,,,,,database (1).csv,7.07,,,,,,,,
7-13232426272829-14141414141414-000080_1,AlCrFeCoNiCuV,Unknown,,,,,1469.0,,,10.1016/j.matdes.2015.06.072,,,,,,0.14285714285714285,,,,0.14285714285714285,0.14285714285714285,0.14285714285714285,0.14285714285714285,,,,,,,,,,,0.14285714285714285,,,,,,,,0.14285714285714285,,,,,database (1).csv,6.92,,,,,,,,
7-13222426272829-00178171717174-000080_1,Cu<sub>0.25</sub>AlCoCrFeNiTi<sub>0.5</sub>,Unknown,,,,,1994.0,,,10.1016/j.matdes.2015.06.072,,,,,,0.17391304347826086,,,,0.17391304347826086,0.17391304347826086,0.043478260869565216,0.17391304347826086,,,,,,,,,,,0.17391304347826086,,,,,,,0.08695652173913043,,,,,,database (1).csv,6.54,,,,,,,,
6-132426272829-161616161616-000086_1,AlCoCrCuFeNi,Unknown,,,,,1300.0,,,10.1016/j.jallcom.2010.03.074,,,,,,0.16666666666666666,,,,0.16666666666666666,0.16666666666666666,0.16666666666666666,0.16666666666666666,,,,,,,,,,,0.16666666666666666,,,,,,,,,,,,,database (1).csv,,,,,,,,,
7-13242627282942-01616161616163-000086_1,AlCoCrCuFeNiMo<sub>0.2</sub>,Unknown,,,,,1420.0,,,10.1016/j.jallcom.2010.03.074,,,,,,0.16129032258064516,,,,0.16129032258064516,0.16129032258064516,0.16129032258064516,0.16129032258064516,,,,,,,0.03225806451612903,,,,0.16129032258064516,,,,,,,,,,,,,database (1).csv,,,,,,,,,
7-13242627282942-01515151515156-000086_1,AlCoCrCuFeNiMo<sub>0.4</sub>,Unknown,,,,,1690.0,,,10.1016/j.jallcom.2010.03.074,,,,,,0.15625,,,,0.15625,0.15625,0.15625,0.15625,,,,,,,0.0625,,,,0.15625,,,,,,,,,,,,,database (1).csv,,,,,,,,,
7-13242627282942-01515151515159-000086_1,AlCoCrCuFeNiMo<sub>0.6</sub>,Unknown,,,,,1880.0,,,10.1016/j.jallcom.2010.03.074,,,,,,0.15151515151515152,,,,0.15151515151515152,0.15151515151515152,0.15151515151515152,0.15151515151515152,,,,,,,0.09090909090909091,,,,0.15151515151515152,,,,,,,,,,,,,database (1).csv,,,,,,,,,
7-13242627282942-14141414141411-000086_1,AlCoCrCuFeNiMo<sub>0.8</sub>,Unknown,,,,,1920.0,,,10.1016/j.jallcom.2010.03.074,,,,,,0.14705882352941177,,,,0.14705882352941177,0.14705882352941177,0.14705882352941177,0.14705882352941177,,,,,,,0.11764705882352942,,,,0.14705882352941177,,,,,,,,,,,,,database (1).csv,,,,,,,,,
7-13242627282942-14141414141414-000086_1,AlCoCrCuFeNiMo,Unknown,,,,,1750.0,,,10.1016/j.jallcom.2010.03.074,,,,,,0.14285714285714285,,,,0.14285714285714285,0.14285714285714285,0.14285714285714285,0.14285714285714285,,,,,,,0.14285714285714285,,,,0.14285714285714285,,,,,,,,,,,,,database (1).csv,,,,,,,,,
6-222426272829-091818181818-000107_1,CuCoNiFeCrTi<sub>0.5</sub>,Unknown,,,,,1042.0,,,10.1016/j.msea.2012.12.072,,,,,,,,,,0.18181818181818182,0.18181818181818182,0.18181818181818182,0.18181818181818182,,,,,,,,,,,0.18181818181818182,,,,,,,0.09090909090909091,,,,,,database (1).csv,,,,,,,,2.11,C
6-132426272829-161616161616-000107_1,AlCuCoFeNiCr,Unknown,,,,,1303.0,,,10.1016/j.msea.2012.12.072,,,,,,0.16666666666666666,,,,0.16666666666666666,0.16666666666666666,0.16666666666666666,0.16666666666666666,,,,,,,,,,,0.16666666666666666,,,,,,,,,,,,,database (1).csv,,,,,,,,24.0,C
7-13222426272829-14141414141414-000107_1,AlCuCoFeNiCrTi,Unknown,,,,,1234.0,,,10.1016/j.msea.2012.12.072,,,,,,0.14285714285714285,,,,0.14285714285714285,0.14285714285714285,0.14285714285714285,0.14285714285714285,,,,,,,,,,,0.14285714285714285,,,,,,,0.14285714285714285,,,,,,database (1).csv,,,,,,,,9.0,C
7-13242526272829-14141414141414-000107_1,AlCuCoFeNiCrMn,Unknown,,,,,1005.0,,,10.1016/j.msea.2012.12.072,,,,,,0.14285714285714285,,,,0.14285714285714285,0.14285714285714285,0.14285714285714285,0.14285714285714285,,,,,,0.14285714285714285,,,,,0.14285714285714285,,,,,,,,,,,,,database (1).csv,,,,,,,,15.0,C
7-13232426272829-14141414141414-000107_1,AlCuCoFeNiCrV,Unknown,,,,,1469.0,,,10.1016/j.msea.2012.12.072,,,,,,0.14285714285714285,,,,0.14285714285714285,0.14285714285714285,0.14285714285714285,0.14285714285714285,,,,,,,,,,,0.14285714285714285,,,,,,,,0.14285714285714285,,,,,database (1).csv,,,,,,,,16.0,C
7-13222426272829-01216161616164-000107_1,TiCrFeCoNiAl<sub>0.75</sub>Cu<sub>0.25</sub>,Unknown,,,,,1900.0,,,10.1016/j.msea.2012.12.072,,,,,,0.125,,,,0.16666666666666666,0.16666666666666666,0.041666666666666664,0.16666666666666666,,,,,,,,,,,0.16666666666666666,,,,,,,0.16666666666666666,,,,,,database (1).csv,,,,,,,,12.0,C
7-13242627282942-01515151515159-000107_1,AlCuCoFeNiCrMo<sub>0.6</sub>,Unknown,,,,,1880.0,,,10.1016/j.msea.2012.12.072,,,,,,0.15151515151515152,,,,0.15151515151515152,0.15151515151515152,0.15151515151515152,0.15151515151515152,,,,,,,0.09090909090909091,,,,0.15151515151515152,,,,,,,,,,,,,database (1).csv,,,,,,,,1.4,C
7-13222426272829-00168161616168-000107_1,AlCoNiFeCrTi<sub>0.5</sub>Cu<sub>0.5</sub>,Unknown,,,,,1984.0,,,10.1016/j.msea.2012.12.072,,,,,,0.16666666666666666,,,,0.16666666666666666,0.16666666666666666,0.08333333333333333,0.16666666666666666,,,,,,,,,,,0.16666666666666666,,,,,,,0.08333333333333333,,,,,,database (1).csv,,,,,,,,6.04,C
6-222426272829-091818181818-000109_1,CuCoFeNiCrTi<sub>0.5</sub>,Unknown,,,,,700.0,,,10.1016/j.matdes.2012.08.048,,,,,,,,,,0.18181818181818182,0.18181818181818182,0.18181818181818182,0.18181818181818182,,,,,,,,,,,0.18181818181818182,,,,,,,0.09090909090909091,,,,,,database (1).csv,,,,,,,,21.6,C
6-132426272829-161616161616-000109_1,CuCoFeNiCrAl,Unknown,,,,,1030.0,,,10.1016/j.matdes.2012.08.048,,,,,,0.16666666666666666,,,,0.16666666666666666,0.16666666666666666,0.16666666666666666,0.16666666666666666,,,,,,,,,,,0.16666666666666666,,,,,,,,,,,,,database (1).csv,,,,,,,,24.0,C
7-13222426272829-14141414141414-000109_1,CuCoFeNiCrAlTi,Unknown,,,,,1230.0,,,10.1016/j.matdes.2012.08.048,,,,,,0.14285714285714285,,,,0.14285714285714285,0.14285714285714285,0.14285714285714285,0.14285714285714285,,,,,,,,,,,0.14285714285714285,,,,,,,0.14285714285714285,,,,,,database (1).csv,,,,,,,,9.0,C
7-13242526272829-14141414141414-000109_1,CuCoFeNiCrAlMn,Unknown,,,,,1000.0,,,10.1016/j.matdes.2012.08.048,,,,,,0.14285714285714285,,,,0.14285714285714285,0.14285714285714285,0.14285714285714285,0.14285714285714285,,,,,,0.14285714285714285,,,,,0.14285714285714285,,,,,,,,,,,,,database (1).csv,,,,,,,,15.0,C
7-13232426272829-14141414141414-000109_1,CuCoFeNiCrAlV,Unknown,,,,,1470.0,,,10.1016/j.matdes.2012.08.048,,,,,,0.14285714285714285,,,,0.14285714285714285,0.14285714285714285,0.14285714285714285,0.14285714285714285,,,,,,,,,,,0.14285714285714285,,,,,,,,0.14285714285714285,,,,,database (1).csv,,,,,,,,16.0,C
7-13222426272829-00168161616168-000109_1,Cu<sub>0.5</sub>CoCrFeNiAlTi<sub>0.5</sub>,Unknown,,,,,1980.0,,,10.1016/j.matdes.2012.08.048,,,,,,0.16666666666666666,,,,0.16666666666666666,0.16666666666666666,0.08333333333333333,0.16666666666666666,,,,,,,,,,,0.16666666666666666,,,,,,,0.08333333333333333,,,,,,database (1).csv,,,,,,,,6.0,C
7-13242627282942-01515151515156-000109_1,CuCoFeNiCrAlMo<sub>0.4</sub>,Unknown,,,,,1690.0,,,10.1016/j.matdes.2012.08.048,,,,,,0.15625,,,,0.15625,0.15625,0.15625,0.15625,,,,,,,0.0625,,,,0.15625,,,,,,,,,,,,,database (1).csv,,,,,,,,1.5,C
6-132426272829-013191919199-000111_1,FeCrNiCoAl<sub>0.7</sub>Cu<sub>0.5</sub>,FCC,,,,,630.0,,,10.1016/j.msea.2014.01.044,,,,,,0.1346153846153846,,,,0.1923076923076923,0.1923076923076923,0.09615384615384615,0.1923076923076923,,,,,,,,,,,0.1923076923076923,,,,,,,,,,,,,database (1).csv,,,,,,,,42.7,C
6-132426272829-015202020205-000111_1,FeCrNiCoAl<sub>0.75</sub>Cu<sub>0.25</sub>,FCC,,,,,859.0,,,10.1016/j.msea.2014.01.044,,,,,,0.15,,,,0.2,0.2,0.05,0.2,,,,,,,,,,,0.2,,,,,,,,,,,,,database (1).csv,,,,,,,,43.6,C
8-01313222426272829-0013913131313136-000111_1,FeCrNiCoAl<sub>0.7</sub>Cu<sub>0.5</sub>þ<sub>10</sub> vol%TiC,FCC,,,,,1290.0,,,10.1016/j.msea.2014.01.044,,,,,,0.09722222222222221,,0.1388888888888889,,0.1388888888888889,0.1388888888888889,0.06944444444444445,0.1388888888888889,,,,,,,,,,,0.1388888888888889,,,,,,,0.1388888888888889,,,,,,database (1).csv,,,,,,,,29.2,C
8-01413222426272829-0141014141414143-000111_1,FeCrNiCoAl<sub>0.75</sub>Cu<sub>0.25</sub>þ<sub>10</sub> vol%TiC,FCC,,,,,1637.0,,,10.1016/j.msea.2014.01.044,,,,,,0.10714285714285714,,0.14285714285714285,,0.14285714285714285,0.14285714285714285,0.03571428571428571,0.14285714285714285,,,,,,,,,,,0.14285714285714285,,,,,,,0.14285714285714285,,,,,,database (1).csv,,,,,,,,31.8,C
6-222426272829-091818181818-000111_1,CoCrCuFeNiTi<sub>0.5</sub>,FCC,,,,,700.0,,,10.1016/j.msea.2014.01.044,,,,,,,,,,0.18181818181818182,0.18181818181818182,0.18181818181818182,0.18181818181818182,,,,,,,,,,,0.18181818181818182,,,,,,,0.09090909090909091,,,,,,database (1).csv,,,,,,,,21.6,C
6-222426272829-131717171717-000111_1,CoCrCuFeNiTi<sub>0.8</sub>,FCC,,,,,1042.0,,,10.1016/j.msea.2014.01.044,,,,,,,,,,0.1724137931034483,0.1724137931034483,0.1724137931034483,0.1724137931034483,,,,,,,,,,,0.1724137931034483,,,,,,,0.13793103448275862,,,,,,database (1).csv,,,,,,,,2.11,C
6-222426272829-161616161616-000111_1,CoCrCuFeNiTi,FCC,,,,,1272.0,,,10.1016/j.msea.2014.01.044,,,,,,,,,,0.16666666666666666,0.16666666666666666,0.16666666666666666,0.16666666666666666,,,,,,,,,,,0.16666666666666666,,,,,,,0.16666666666666666,,,,,,database (1).csv,,,,,,,,1.6,C
9-132223242526272829-111111111111111111-000111_1,AlCrMnFeCoNiCuTiV,FCC,,,,,1862.0,,,10.1016/j.msea.2014.01.044,,,,,,0.1111111111111111,,,,0.1111111111111111,0.1111111111111111,0.1111111111111111,0.1111111111111111,,,,,,0.1111111111111111,,,,,0.1111111111111111,,,,,,,0.1111111111111111,0.1111111111111111,,,,,database (1).csv,,,,,,,,0.95,C
6-132426272829-161616161616-000111_1,AlCrFeCoNiCu,FCC,,,,,1303.0,,,10.1016/j.msea.2014.01.044,,,,,,0.16666666666666666,,,,0.16666666666666666,0.16666666666666666,0.16666666666666666,0.16666666666666666,,,,,,,,,,,0.16666666666666666,,,,,,,,,,,,,database (1).csv,,,,,,,,24.0,C
7-13242526272829-14141414141414-000111_1,AlCrFeCoNiCuMn,FCC,,,,,1005.0,,,10.1016/j.msea.2014.01.044,,,,,,0.14285714285714285,,,,0.14285714285714285,0.14285714285714285,0.14285714285714285,0.14285714285714285,,,,,,0.14285714285714285,,,,,0.14285714285714285,,,,,,,,,,,,,database (1).csv,,,,,,,,15.0,C
7-13222426272829-14141414141414-000111_1,AlCrFeCoNiCuTi,FCC,,,,,1234.0,,,10.1016/j.msea.2014.01.044,,,,,,0.14285714285714285,,,,0.14285714285714285,0.14285714285714285,0.14285714285714285,0.14285714285714285,,,,,,,,,,,0.14285714285714285,,,,,,,0.14285714285714285,,,,,,database (1).csv,,,,,,,,9.0,C
7-13232426272829-14141414141414-000111_1,AlCrFeCoNiCuV,FCC,,,,,1469.0,,,10.1016/j.msea.2014.01.044,,,,,,0.14285714285714285,,,,0.14285714285714285,0.14285714285714285,0.14285714285714285,0.14285714285714285,,,,,,,,,,,0.14285714285714285,,,,,,,,0.14285714285714285,,,,,database (1).csv,,,,,,,,16.0,C
6-132426272829-161616161616-000128_1,AlCoCrCuFeNi,BCC + FCC,,,,,1370.0,,,10.1016/j.msea.2017.02.072,,,,,,0.16666666666666666,,,,0.16666666666666666,0.16666666666666666,0.16666666666666666,0.16666666666666666,,,,,,,,,,,0.16666666666666666,,,,,,,,,,,,,database (1).csv,,,,,,,,12.0,C
6-132426272829-011919191919-000129_1,Al<sub>0.1</sub>CoCrCuFeNi,FCC,,,,,160.0,,,10.1016/j.wear.2017.01.020,,,,,,0.019607843137254905,,,,0.19607843137254904,0.19607843137254904,0.19607843137254904,0.19607843137254904,,,,,,,,,,,0.19607843137254904,,,,,,,,,,,,,database (1).csv,7.45,186.0,,,,,,58.0,T
6-132326272829-021020302018-000143_1,Ni<sub>1.5</sub>CoFeCu<sub>0.9</sub>Al<sub>0.1</sub>V<sub>0.5</sub>,FCC,,,,,1219.0,,,10.1016/j.msea.2017.09.119,,,,,,0.02,,,,0.2,,0.18,0.2,,,,,,,,,,,0.3,,,,,,,,0.1,,,,,database (1).csv,,,,,,,,35.0,C
6-132326272829-041020302016-000143_1,Ni<sub>1.5</sub>CoFeCu<sub>0.8</sub>Al<sub>0.2</sub>V<sub>0.5</sub>,FCC,,,,,1504.0,,,10.1016/j.msea.2017.09.119,,,,,,0.04,,,,0.2,,0.16,0.2,,,,,,,,,,,0.3,,,,,,,,0.1,,,,,database (1).csv,,,,,,,,16.9,C
6-132326272829-061020302014-000143_1,Ni<sub>1.5</sub>CoFeCu<sub>0.7</sub>Al<sub>0.3</sub>V<sub>0.5</sub>,FCC,,,,,1721.0,,,10.1016/j.msea.2017.09.119,,,,,,0.06,,,,0.2,,0.13999999999999999,0.2,,,,,,,,,,,0.3,,,,,,,,0.1,,,,,database (1).csv,,,,,,,,9.0,C
5-1326272829-2020202020-000146_1,AlCoCuFeNi,Unknown,,,,,1060.0,,,10.1016/j.matdes.2016.12.036,,,,,,0.2,,,,0.2,,0.2,0.2,,,,,,,,,,,0.2,,,,,,,,,,,,,database (1).csv,,202.0,,,,,,19.1,C
6-132426272829-161616161616-000146_1,AlCoCuFeNiCr,Unknown,,,,,1285.0,,,10.1016/j.matdes.2016.12.036,,,,,,0.16666666666666666,,,,0.16666666666666666,0.16666666666666666,0.16666666666666666,0.16666666666666666,,,,,,,,,,,0.16666666666666666,,,,,,,,,,,,,database (1).csv,,219.0,,,,,,24.6,C
6-132226272829-161616161616-000146_1,AlCoCuFeNiTi,Unknown,,,,,1612.0,,,10.1016/j.matdes.2016.12.036,,,,,,0.16666666666666666,,,,0.16666666666666666,,0.16666666666666666,0.16666666666666666,,,,,,,,,,,0.16666666666666666,,,,,,,0.16666666666666666,,,,,,database (1).csv,,231.0,,,,,,12.8,C
7-13222426272829-14141414141414-000146_1,AlCoCuFeNiCrTi,Unknown,,,,,1523.0,,,10.1016/j.matdes.2016.12.036,,,,,,0.14285714285714285,,,,0.14285714285714285,0.14285714285714285,0.14285714285714285,0.14285714285714285,,,,,,,,,,,0.14285714285714285,,,,,,,0.14285714285714285,,,,,,database (1).csv,,239.0,,,,,,8.1,C
5-2426272829-2020202020-000152_1,CoCrCuFeNi,FCC,,,,,320.0,,,10.1016/j.msea.2017.09.102,,,,,,,,,,0.2,0.2,0.2,0.2,,,,,,,,,,,0.2,,,,,,,,,,,,,database (1).csv,,,,,,,,60.0,C
6-242627282964-019191919190-000152_1,Gd<sub>0.05</sub>CoCrCuFeNi,FCC,,,,,300.0,,,10.1016/j.msea.2017.09.102,,,,,,,,,,0.19801980198019803,0.19801980198019803,0.19801980198019803,0.19801980198019803,,,,,,,,,,,0.19801980198019803,,,,,,,,,,,,,database (1).csv,,,,,,,,60.0,C
6-242627282964-019191919191-000152_1,Gd<sub>0.1</sub>CoCrCuFeNi,FCC,,,,,526.0,,,10.1016/j.msea.2017.09.102,,,,,,,,,,0.19607843137254904,0.19607843137254904,0.19607843137254904,0.19607843137254904,,,,,,,,,,,0.19607843137254904,,,,,,,,,,,,,database (1).csv,,,,,,,,22.9,C
6-242627282964-019191919193-000152_1,Gd<sub>0.2</sub>CoCrCuFeNi,FCC,,,,,739.0,,,10.1016/j.msea.2017.09.102,,,,,,,,,,0.1923076923076923,0.1923076923076923,0.1923076923076923,0.1923076923076923,,,,,,,,,,,0.1923076923076923,,,,,,,,,,,,,database (1).csv,,,,,,,,16.6,C
6-242627282964-018181818185-000152_1,Gd<sub>0.3</sub>CoCrCuFeNi,FCC,,,,,1132.0,,,10.1016/j.msea.2017.09.102,,,,,,,,,,0.18867924528301888,0.18867924528301888,0.18867924528301888,0.18867924528301888,,,,,,,,,,,0.18867924528301888,,,,,,,,,,,,,database (1).csv,,,,,,,,12.8,C
4-13242629-25252525-000154_1,AlFeCuCr,Unknown,,,,,1950.0,,,10.1007/s1254 0-019-00565 -z,,,,,,0.25,,,,,0.25,0.25,0.25,,,,,,,,,,,,,,,,,,,,,,,,database (1).csv,,,,,,,,,
5-1213242629-1122222222-000154_1,AlFeCuCrMg<sub>0.5</sub>,Unknown,,,,,2559.0,,,10.1007/s1254 0-019-00565 -z,,,,,,0.2222222222222222,,,,,0.2222222222222222,0.2222222222222222,0.2222222222222222,,,,,0.1111111111111111,,,,,,,,,,,,,,,,,,,database (1).csv,,,,,,,,,
5-1213242629-2020202020-000154_1,AlFeCuCrMg,Unknown,,,,,2220.0,,,10.1007/s1254 0-019-00565 -z,,,,,,0.2,,,,,0.2,0.2,0.2,,,,,0.2,,,,,,,,,,,,,,,,,,,database (1).csv,,,,,,,,,
5-1213242629-2718181818-000154_1,AlFeCuCrMg<sub>1.5</sub>,Unknown,,,,,1559.0,,,10.1007/s1254 0-019-00565 -z,,,,,,0.18181818181818182,,,,,0.18181818181818182,0.18181818181818182,0.18181818181818182,,,,,0.2727272727272727,,,,,,,,,,,,,,,,,,,database (1).csv,,,,,,,,,
5-2526272829-2020202020-000162_1,FeMnNiCoCu,Unknown,,,,,499.0,,,10.1016/j.matdes.2018.07.046,,,,,,,,,,0.2,,0.2,0.2,,,,,,0.2,,,,,0.2,,,,,,,,,,,,,database (1).csv,,189.6,,,75.29,,,,
6-132426272829-161616161616-000174_1,AlCrCuNiFeCo,Unknown,,,,,18.0,,,10.1016/j.matchemphys.2017.07.079,,,,,,0.16666666666666666,,,,0.16666666666666666,0.16666666666666666,0.16666666666666666,0.16666666666666666,,,,,,,,,,,0.16666666666666666,,,,,,,,,,,,,database (1).csv,,,,,,,,860.0,T
6-222426272829-091818181818-000177_1,CoCrCuFeNiTi<sub>0.5</sub>,Unknown,,,,,700.0,,,10.1016/j.msea.2018.09.050,,,,,,,,,,0.18181818181818182,0.18181818181818182,0.18181818181818182,0.18181818181818182,,,,,,,,,,,0.18181818181818182,,,,,,,0.09090909090909091,,,,,,database (1).csv,,,,,,,,21.6,C
6-222426272829-131717171717-000177_1,CoCrCuFeNiTi<sub>0.8</sub>,Unknown,,,,,1042.0,,,10.1016/j.msea.2018.09.050,,,,,,,,,,0.1724137931034483,0.1724137931034483,0.1724137931034483,0.1724137931034483,,,,,,,,,,,0.1724137931034483,,,,,,,0.13793103448275862,,,,,,database (1).csv,,,,,,,,2.11,C
6-222426272829-161616161616-000177_1,CoCrCuFeNiTi,Unknown,,,,,1272.0,,,10.1016/j.msea.2018.09.050,,,,,,,,,,0.16666666666666666,0.16666666666666666,0.16666666666666666,0.16666666666666666,,,,,,,,,,,0.16666666666666666,,,,,,,0.16666666666666666,,,,,,database (1).csv,,,,,,,,1.6,C
6-242627282964-019191919191-000177_1,CoCrCuFeNiGd<sub>0.1</sub>,Unknown,,,,,526.0,,,10.1016/j.msea.2018.09.050,,,,,,,,,,0.19607843137254904,0.19607843137254904,0.19607843137254904,0.19607843137254904,,,,,,,,,,,0.19607843137254904,,,,,,,,,,,,,database (1).csv,,,,,,,,22.9,C
6-242627282964-019191919193-000177_1,CoCrCuFeNiGd<sub>0.2</sub>,Unknown,,,,,739.0,,,10.1016/j.msea.2018.09.050,,,,,,,,,,0.1923076923076923,0.1923076923076923,0.1923076923076923,0.1923076923076923,,,,,,,,,,,0.1923076923076923,,,,,,,,,,,,,database (1).csv,,,,,,,,16.6,C
6-242627282964-018181818185-000177_1,CoCrCuFeNiGd<sub>0.3</sub>,Unknown,,,,,1132.0,,,10.1016/j.msea.2018.09.050,,,,,,,,,,0.18867924528301888,0.18867924528301888,0.18867924528301888,0.18867924528301888,,,,,,,,,,,0.18867924528301888,,,,,,,,,,,,,database (1).csv,,,,,,,,12.8,C
7-13222426272829-00178171717174-000185_1,Cu<sub>0.25</sub>AlCoCrFeNiTi<sub>0.5</sub>,BCC,,,,,1994.0,,,10.1016/j.intermet.2018.09.011,,,,,,0.17391304347826086,,,,0.17391304347826086,0.17391304347826086,0.043478260869565216,0.17391304347826086,,,,,,,,,,,0.17391304347826086,,,,,,,0.08695652173913043,,,,,,database (1).csv,,,,,,,,9.05,C
6-132426272829-161616161616-000194_1,AlCoCrCuFeNi,Unknown,,,,,1300.0,,,10.1016/j.jallcom.2018.01.247,,,,,,0.16666666666666666,,,,0.16666666666666666,0.16666666666666666,0.16666666666666666,0.16666666666666666,,,,,,,,,,,0.16666666666666666,,,,,,,,,,,,,database (1).csv,,,,,,,,9.9,C
7-13242627282942-01616161616163-000194_1,AlCoCrCuFeMo<sub>0.2</sub>Ni,Unknown,,,,,1420.0,,,10.1016/j.jallcom.2018.01.247,,,,,,0.16129032258064516,,,,0.16129032258064516,0.16129032258064516,0.16129032258064516,0.16129032258064516,,,,,,,0.03225806451612903,,,,0.16129032258064516,,,,,,,,,,,,,database (1).csv,,,,,,,,3.5,C
7-13242627282942-01515151515156-000194_1,AlCoCrCuFeMo<sub>0.4</sub>Ni,Unknown,,,,,1690.0,,,10.1016/j.jallcom.2018.01.247,,,,,,0.15625,,,,0.15625,0.15625,0.15625,0.15625,,,,,,,0.0625,,,,0.15625,,,,,,,,,,,,,database (1).csv,,,,,,,,1.5,C
7-13242627282942-01515151515159-000194_1,AlCoCrCuFeMo<sub>0.6</sub>Ni,Unknown,,,,,1880.0,,,10.1016/j.jallcom.2018.01.247,,,,,,0.15151515151515152,,,,0.15151515151515152,0.15151515151515152,0.15151515151515152,0.15151515151515152,,,,,,,0.09090909090909091,,,,0.15151515151515152,,,,,,,,,,,,,database (1).csv,,,,,,,,1.4,C
7-13242627282942-14141414141411-000194_1,AlCoCrCuFeMo<sub>0.8</sub>Ni,Unknown,,,,,1920.0,,,10.1016/j.jallcom.2018.01.247,,,,,,0.14705882352941177,,,,0.14705882352941177,0.14705882352941177,0.14705882352941177,0.14705882352941177,,,,,,,0.11764705882352942,,,,0.14705882352941177,,,,,,,,,,,,,database (1).csv,,,,,,,,1.2,C
7-13242627282942-14141414141414-000194_1,AlCoCrCuFeMoNi,Unknown,,,,,1750.0,,,10.1016/j.jallcom.2018.01.247,,,,,,0.14285714285714285,,,,0.14285714285714285,0.14285714285714285,0.14285714285714285,0.14285714285714285,,,,,,,0.14285714285714285,,,,0.14285714285714285,,,,,,,,,,,,,database (1).csv,,,,,,,,1.1,C
6-222426272829-091818181818-000194_1,CoCrCuFeNiTi<sub>0.5</sub>,Unknown,,,,,700.0,,,10.1016/j.jallcom.2018.01.247,,,,,,,,,,0.18181818181818182,0.18181818181818182,0.18181818181818182,0.18181818181818182,,,,,,,,,,,0.18181818181818182,,,,,,,0.09090909090909091,,,,,,database (1).csv,,,,,,,,21.6,C
6-222426272829-131717171717-000194_1,CoCrCuFeNiTi<sub>0.8</sub>,Unknown,,,,,1042.0,,,10.1016/j.jallcom.2018.01.247,,,,,,,,,,0.1724137931034483,0.1724137931034483,0.1724137931034483,0.1724137931034483,,,,,,,,,,,0.1724137931034483,,,,,,,0.13793103448275862,,,,,,database (1).csv,,,,,,,,2.11,C
6-222426272829-161616161616-000194_1,CoCrCuFeNiTi,Unknown,,,,,1272.0,,,10.1016/j.jallcom.2018.01.247,,,,,,,,,,0.16666666666666666,0.16666666666666666,0.16666666666666666,0.16666666666666666,,,,,,,,,,,0.16666666666666666,,,,,,,0.16666666666666666,,,,,,database (1).csv,,,,,,,,0.0,C
5-1326272829-2020202020-000209_1,FeCoNi(CuAl)<sub>0.8</sub>,FCC,,,,,601.0,,,10.1016/j.jallcom.2018.02.189,,,,,,0.2,,,,0.2,,0.2,0.2,,,,,,,,,,,0.2,,,,,,,,,,,,,database (1).csv,,,,,,,,37.2,C
6-132627282931-019191919190-000209_1,FeCoNi(CuAl)<sub>0.8</sub>Ga<sub>0.02</sub>,FCC,,,,,803.0,,,10.1016/j.jallcom.2018.02.189,,,,,,0.19920318725099603,,,,0.19920318725099603,,0.19920318725099603,0.19920318725099603,0.003984063745019921,,,,,,,,,,0.19920318725099603,,,,,,,,,,,,,database (1).csv,,,,,,,,39.4,C
6-132627282931-019191919190-000209_2,FeCoNi(CuAl)<sub>0.8</sub>Ga<sub>0.04</sub>,FCC,,,,,886.0,,,10.1016/j.jallcom.2018.02.189,,,,,,0.1984126984126984,,,,0.1984126984126984,,0.1984126984126984,0.1984126984126984,0.007936507936507936,,,,,,,,,,0.1984126984126984,,,,,,,,,,,,,database (1).csv,,,,,,,,28.9,C
6-132627282931-019191919191-000209_1,FeCoNi(CuAl)<sub>0.8</sub>Ga<sub>0.06</sub>,FCC,,,,,993.0,,,10.1016/j.jallcom.2018.02.189,,,,,,0.19762845849802374,,,,0.19762845849802374,,0.19762845849802374,0.19762845849802374,0.011857707509881424,,,,,,,,,,0.19762845849802374,,,,,,,,,,,,,database (1).csv,,,,,,,,23.6,C
6-132627282931-019191919191-000209_2,FeCoNi(CuAl)<sub>0.8</sub>Ga<sub>0.08</sub>,FCC,,,,,1176.0,,,10.1016/j.jallcom.2018.02.189,,,,,,0.19685039370078738,,,,0.19685039370078738,,0.19685039370078738,0.19685039370078738,0.015748031496062992,,,,,,,,,,0.19685039370078738,,,,,,,,,,,,,database (1).csv,,,,,,,,16.5,C
5-2526272829-2020202020-000216_1,CoCuFeMnNi,FCC,,,,,342.0,,,10.1016/j.matdes.2018.01.045,,,,,,,,,,0.2,,0.2,0.2,,,,,,0.2,,,,,0.2,,,,,,,,,,,,,database (1).csv,8.39,,,,,,,38.0,T
5-1326272829-0724242417-000216_1,Al<sub>8</sub>Co<sub>25</sub>Cu<sub>18</sub>Fe<sub>25</sub>Ni<sub>25</sub>,FCC,,,,,192.0,,,10.1016/j.matdes.2018.01.045,,,,,,0.07920792079207921,,,,0.24752475247524752,,0.1782178217821782,0.24752475247524752,,,,,,,,,,,0.24752475247524752,,,,,,,,,,,,,database (1).csv,7.99,,,,,,,,
6-132426272829-201616161616-000219_1,Al<sub>1.25</sub>CoCrCuFeNi,Unknown,,,,,1350.0,,,10.1016/j.msea.2017.12.084,,,,,,0.2,,,,0.16,0.16,0.16,0.16,,,,,,,,,,,0.16,,,,,,,,,,,,,database (1).csv,,,,,,,,15.3,C
6-132426272829-201616161616-000219_2,Al<sub>1.25</sub>CoCrCuFeNi,Unknown,,,,,1300.0,,,10.1016/j.msea.2017.12.084,,,,,,0.2,,,,0.16,0.16,0.16,0.16,,,,,,,,,,,0.16,,,,,,,,,,,,,database (1).csv,,,,,,,,6.0,
6-132426272829-201616161616-000219_3,Al<sub>1.25</sub>CoCrCuFeNi,Unknown,,,,,1500.0,,,10.1016/j.msea.2017.12.084,,,,,,0.2,,,,0.16,0.16,0.16,0.16,,,,,,,,,,,0.16,,,,,,,,,,,,,database (1).csv,,,,,,,,12.5,
6-132426272829-201616161616-000219_4,Al<sub>1.25</sub>CoCrCuFeNi,Unknown,,,,,1000.0,,,10.1016/j.msea.2017.12.084,,,,,,0.2,,,,0.16,0.16,0.16,0.16,,,,,,,,,,,0.16,,,,,,,,,,,,,database (1).csv,,,,,,,,20.0,
6-132426272829-201616161616-000219_5,Al<sub>1.25</sub>CoCrCuFeNi,Unknown,,,,,790.0,,,10.1016/j.msea.2017.12.084,,,,,,0.2,,,,0.16,0.16,0.16,0.16,,,,,,,,,,,0.16,,,,,,,,,,,,,database (1).csv,,,,,,,,0.2,T
6-132426272829-201616161616-000219_6,Al<sub>1.25</sub>CoCrCuFeNi,Unknown,,,,,1040.0,,,10.1016/j.msea.2017.12.084,,,,,,0.2,,,,0.16,0.16,0.16,0.16,,,,,,,,,,,0.16,,,,,,,,,,,,,database (1).csv,,,,,,,,1.0,
6-132426272829-201616161616-000219_7,Al<sub>1.25</sub>CoCrCuFeNi,Unknown,,,,,1430.0,,,10.1016/j.msea.2017.12.084,,,,,,0.2,,,,0.16,0.16,0.16,0.16,,,,,,,,,,,0.16,,,,,,,,,,,,,database (1).csv,,,,,,,,29.6,
6-132426272829-201616161616-000219_8,Al<sub>1.25</sub>CoCrCuFeNi,Unknown,,,,,2050.0,,,10.1016/j.msea.2017.12.084,,,,,,0.2,,,,0.16,0.16,0.16,0.16,,,,,,,,,,,0.16,,,,,,,,,,,,,database (1).csv,,,,,,,,4.5,
6-132426272829-201616161616-000219_9,Al<sub>1.25</sub>CoCrCuFeNi,Unknown,,,,,1900.0,,,10.1016/j.msea.2017.12.084,,,,,,0.2,,,,0.16,0.16,0.16,0.16,,,,,,,,,,,0.16,,,,,,,,,,,,,database (1).csv,,,,,,,,7.9,
6-132426272829-201616161616-000219_10,Al<sub>1.25</sub>CoCrCuFeNi,Unknown,,,,,1860.0,,,10.1016/j.msea.2017.12.084,,,,,,0.2,,,,0.16,0.16,0.16,0.16,,,,,,,,,,,0.16,,,,,,,,,,,,,database (1).csv,,,,,,,,10.5,
6-132426272829-201616161616-000219_11,Al<sub>1.25</sub>CoCrCuFeNi,Unknown,,,,,1760.0,,,10.1016/j.msea.2017.12.084,,,,,,0.2,,,,0.16,0.16,0.16,0.16,,,,,,,,,,,0.16,,,,,,,,,,,,,database (1).csv,,,,,,,,17.8,C
6-132426272829-201616161616-000219_12,Al<sub>1.25</sub>CoCrCuFeNi,Unknown,,,,,1200.0,,,10.1016/j.msea.2017.12.084,,,,,,0.2,,,,0.16,0.16,0.16,0.16,,,,,,,,,,,0.16,,,,,,,,,,,,,database (1).csv,,,,,,,,31.6,
6-132426272829-201616161616-000219_13,Al<sub>1.25</sub>CoCrCuFeNi,Unknown,,,,,1200.0,,,10.1016/j.msea.2017.12.084,,,,,,0.2,,,,0.16,0.16,0.16,0.16,,,,,,,,,,,0.16,,,,,,,,,,,,,database (1).csv,,,,,,,,26.3,
6-132426272829-201616161616-000219_14,Al<sub>1.25</sub>CoCrCuFeNi,Unknown,,,,,1020.0,,,10.1016/j.msea.2017.12.084,,,,,,0.2,,,,0.16,0.16,0.16,0.16,,,,,,,,,,,0.16,,,,,,,,,,,,,database (1).csv,,,,,,,,47.4,
7-016132426272829-01621616161616-000221_1,Al<sub>0.15</sub>CoCrCuFeNiC,FCC,,,,,2047.0,,,10.1016/j.jallcom.2018.05.180,,,,,,0.024390243902439022,,0.16260162601626016,,0.16260162601626016,0.16260162601626016,0.16260162601626016,0.16260162601626016,,,,,,,,,,,0.16260162601626016,,,,,,,,,,,,,database (1).csv,7.73,148.3,,,,,,,
8-01313222426272829-0132131313131313-000221_1,Al<sub>0.15</sub>CoCrCuFeNiTiC,FCC+BCC,,,,,2199.0,,,10.1016/j.jallcom.2018.05.180,,,,,,0.020979020979020976,,0.13986013986013984,,0.13986013986013984,0.13986013986013984,0.13986013986013984,0.13986013986013984,,,,,,,,,,,0.13986013986013984,,,,,,,0.13986013986013984,,,,,,database (1).csv,6.87,161.3,,,,,,,
8-01213222426272829-0121241212121212-000221_1,Al<sub>0.15</sub>CoCrCuFeNiTi<sub>2</sub>C,FCC+BCC,,,,,2877.0,,,10.1016/j.jallcom.2018.05.180,,,,,,0.01840490797546012,,0.12269938650306748,,0.12269938650306748,0.12269938650306748,0.12269938650306748,0.12269938650306748,,,,,,,,,,,0.12269938650306748,,,,,,,0.24539877300613497,,,,,,database (1).csv,6.7,179.3,,,,,,,
5-2324252629-0029298291-000233_1,CrMn<sub>0.3</sub>FeVCu<sub>0.06</sub>,FCC+BCC,,,,,1273.0,,,10.1016/j.jmst.2018.02.026,,,,,,,,,,,0.2976190476190476,0.017857142857142856,0.2976190476190476,,,,,,0.08928571428571429,,,,,,,,,,,,,0.2976190476190476,,,,,database (1).csv,,,,,,,,50.7,C
5-2324252629-0272713272-000233_1,CrMn<sub>0.5</sub>FeVCu<sub>0.10</sub>,FCC+BCC,,,,,1087.0,,,10.1016/j.jmst.2018.02.026,,,,,,,,,,,0.2777777777777778,0.02777777777777778,0.2777777777777778,,,,,,0.1388888888888889,,,,,,,,,,,,,0.2777777777777778,,,,,database (1).csv,,,,,,,,49.2,C
5-2324252629-0262618263-000233_1,CrMn<sub>0.7</sub>FeVCu<sub>0.14</sub>,FCC+BCC,,,,,1068.0,,,10.1016/j.jmst.2018.02.026,,,,,,,,,,,0.26041666666666663,0.036458333333333336,0.26041666666666663,,,,,,0.18229166666666663,,,,,,,,,,,,,0.26041666666666663,,,,,database (1).csv,,,,,,,,49.8,C
5-2324252629-0232323234-000233_1,CrMnFeVCu<sub>0.20</sub>,FCC+BCC,,,,,862.0,,,10.1016/j.jmst.2018.02.026,,,,,,,,,,,0.23809523809523808,0.047619047619047616,0.23809523809523808,,,,,,0.23809523809523808,,,,,,,,,,,,,0.23809523809523808,,,,,database (1).csv,,,,,,,,48.7,C
5-2224262930-2020202020-000246_1,CuCrFeTiZn,FCC+BCC,,,,,585.0,,,10.1016/j.wear.2018.05.023,,,,,,,,,,,0.2,0.2,0.2,,,,,,,,,,,,,,,,,,0.2,,,,0.2,,database (1).csv,6.94,241.0,,,,,21.67,,
6-222426293082-101010101050-000246_1,(CuCrFeTiZn)<sub>95</sub>Pb<sub>5</sub>,Multiphase,,,,,440.0,,,10.1016/j.wear.2018.05.023,,,,,,,,,,,0.1,0.1,0.1,,,,,,,,,,,,,,,,,,0.1,,,,0.1,,database (1).csv,7.55,174.0,,,,,13.11,,
6-222426293082-000006666666-000246_1,(CuCrFeTiZn)<sub>90</sub>Pb<sub>10</sub>,Multiphase,,,,,258.0,,,10.1016/j.wear.2018.05.023,,,,,,,,,,,0.06666666666666667,0.06666666666666667,0.06666666666666667,,,,,,,,,,,,,,,,,,0.06666666666666667,,,,0.06666666666666667,,database (1).csv,7.85,144.0,,,,,10.02,,
6-132426272829-161616161616-000262_1,CoCrFeNiCuAl,FCC+BCC,,,,,790.0,,,10.1016/j.intermet.2019.04.014,,,,,,0.16666666666666666,,,,0.16666666666666666,0.16666666666666666,0.16666666666666666,0.16666666666666666,,,,,,,,,,,0.16666666666666666,,,,,,,,,,,,,database (1).csv,,,,,,,,0.2,T
5-2426272829-2020202020-000270_1,CoCrFeNiCu,FCC,,,,,230.0,,,10.1016/j.msea.2019.05.056,,,,,,,,,,0.2,0.2,0.2,0.2,,,,,,,,,,,0.2,,,,,,,,,,,,,database (1).csv,,,,,,,,,
7-13242526272829-14141414141414-000270_1,AlCrFeCoNiCuMn,FCC + BCC,,,,,1005.0,,,10.1016/j.msea.2019.05.056,,,,,,0.14285714285714285,,,,0.14285714285714285,0.14285714285714285,0.14285714285714285,0.14285714285714285,,,,,,0.14285714285714285,,,,,0.14285714285714285,,,,,,,,,,,,,database (1).csv,,,,,,,,,
7-13222426272829-14141414141414-000270_1,AlCrFeCoNiCuTi,BCC1+BCC2+FCC,,,,,1234.0,,,10.1016/j.msea.2019.05.056,,,,,,0.14285714285714285,,,,0.14285714285714285,0.14285714285714285,0.14285714285714285,0.14285714285714285,,,,,,,,,,,0.14285714285714285,,,,,,,0.14285714285714285,,,,,,database (1).csv,,,,,,,,,
5-1326272829-2222112222-000292_1,AlCoCuFeNi<sub>0.5</sub>,BCC+FCC+B2,,,,,929.0,,,10.1016/j.jmst.2018.12.014,,,,,,0.2222222222222222,,,,0.2222222222222222,,0.2222222222222222,0.2222222222222222,,,,,,,,,,,0.1111111111111111,,,,,,,,,,,,,database (1).csv,,,,,,,,13.7,C
5-1326272829-2020162020-000292_1,AlCoCuFeNi<sub>0.8</sub>,BCC+FCC+B2,,,,,1021.0,,,10.1016/j.jmst.2018.12.014,,,,,,0.20833333333333334,,,,0.20833333333333334,,0.20833333333333334,0.20833333333333334,,,,,,,,,,,0.16666666666666669,,,,,,,,,,,,,database (1).csv,,,,,,,,12.3,C
5-1326272829-2020202020-000292_1,AlCoCuFeNi<sub>1.0</sub>,FCC+BCC+B2,,,,,994.0,,,10.1016/j.jmst.2018.12.014,,,,,,0.2,,,,0.2,,0.2,0.2,,,,,,,,,,,0.2,,,,,,,,,,,,,database (1).csv,,,,,,,,24.5,C
5-1326272829-1818271818-000292_1,AlCoCuFeNi<sub>1.5</sub>,FCC+BCC+B2,,,,,680.0,,,10.1016/j.jmst.2018.12.014,,,,,,0.18181818181818182,,,,0.18181818181818182,,0.18181818181818182,0.18181818181818182,,,,,,,,,,,0.2727272727272727,,,,,,,,,,,,,database (1).csv,,,,,,,,35.9,C
5-1326272829-1616331616-000292_1,AlCoCuFeNi<sub>2.0</sub>,FCC+BCC+B2,,,,,544.0,,,10.1016/j.jmst.2018.12.014,,,,,,0.16666666666666666,,,,0.16666666666666666,,0.16666666666666666,0.16666666666666666,,,,,,,,,,,0.3333333333333333,,,,,,,,,,,,,database (1).csv,,,,,,,,,
5-1326272829-1414421414-000292_1,AlCoCuFeNi<sub>3.0</sub>,FCC,,,,,268.0,,,10.1016/j.jmst.2018.12.014,,,,,,0.14285714285714285,,,,0.14285714285714285,,0.14285714285714285,0.14285714285714285,,,,,,,,,,,0.42857142857142855,,,,,,,,,,,,,database (1).csv,,,,,,,,,
6-132426272829-008171733178-000297_1,Al<sub>8</sub>Co<sub>17</sub>Cr<sub>17</sub>Cu<sub>8</sub>Fe<sub>17</sub>Ni<sub>33</sub>,FCC+L12,,,,,357.0,,,10.1016/j.matchar.2018.06.036,,,,,,0.08,,,,0.17,0.17,0.08,0.17,,,,,,,,,,,0.33,,,,,,,,,,,,,database (1).csv,,,,,,,,9.0,T
6-132426272829-008171733178-000297_2,Al<sub>8</sub>Co<sub>17</sub>Cr<sub>17</sub>Cu<sub>8</sub>Fe<sub>17</sub>Ni<sub>33</sub>,FCC+L12,,,,,215.0,,,10.1016/j.matchar.2018.06.036,,,,,,0.08,,,,0.17,0.17,0.08,0.17,,,,,,,,,,,0.33,,,,,,,,,,,,,database (1).csv,,,,,,,,39.0,T
6-132426272829-003181836183-000297_1,Al<sub>4</sub>Co<sub>19</sub>Cr<sub>19</sub>Cu<sub>4</sub>Fe<sub>19</sub>Ni<sub>37</sub>,FCC,,,,,719.0,,,10.1016/j.matchar.2018.06.036,,,,,,0.0392156862745098,,,,0.18627450980392157,0.18627450980392157,0.0392156862745098,0.18627450980392157,,,,,,,,,,,0.3627450980392157,,,,,,,,,,,,,database (1).csv,,,,,,,,30.0,T
6-132426272829-003181836183-000297_2,Al<sub>4</sub>Co<sub>19</sub>Cr<sub>19</sub>Cu<sub>4</sub>Fe<sub>19</sub>Ni<sub>37</sub>,FCC+L12,,,,,460.0,,,10.1016/j.matchar.2018.06.036,,,,,,0.0392156862745098,,,,0.18627450980392157,0.18627450980392157,0.0392156862745098,0.18627450980392157,,,,,,,,,,,0.3627450980392157,,,,,,,,,,,,,database (1).csv,,,,,,,,32.0,T
6-132426272829-008171733178-000297_3,Al<sub>8</sub>Co<sub>17</sub>Cr<sub>17</sub>Cu<sub>8</sub>Fe<sub>17</sub>Ni<sub>33</sub>,FCC+L12+Cr23C6,,,,,357.0,,,10.1016/j.matchar.2018.06.036,,,,,,0.08,,,,0.17,0.17,0.08,0.17,,,,,,,,,,,0.33,,,,,,,,,,,,,database (1).csv,,,,,,,,9.0,T
6-132426272829-008171733178-000297_4,Al<sub>8</sub>Co<sub>17</sub>Cr<sub>17</sub>Cu<sub>8</sub>Fe<sub>17</sub>Ni<sub>33</sub>,FCC+L12+Cr23C6,,,,,365.0,,,10.1016/j.matchar.2018.06.036,,,,,,0.08,,,,0.17,0.17,0.08,0.17,,,,,,,,,,,0.33,,,,,,,,,,,,,database (1).csv,,,,,,,,0.1,T
6-132426272829-008171733178-000297_5,Al<sub>8</sub>Co<sub>17</sub>Cr<sub>17</sub>Cu<sub>8</sub>Fe<sub>17</sub>Ni<sub>33</sub>,FCC+L12,,,,,215.0,,,10.1016/j.matchar.2018.06.036,,,,,,0.08,,,,0.17,0.17,0.08,0.17,,,,,,,,,,,0.33,,,,,,,,,,,,,database (1).csv,,,,,,,,39.0,T
6-132426272829-091818181818-000297_1,Al<sub>9</sub>Co<sub>18</sub>Cr<sub>18</sub>Cu<sub>18</sub>Fe<sub>18</sub>Ni<sub>18</sub>,FCC1+FCC2,,,,,1284.0,,,10.1016/j.matchar.2018.06.036,,,,,,0.09090909090909091,,,,0.18181818181818182,0.18181818181818182,0.18181818181818182,0.18181818181818182,,,,,,,,,,,0.18181818181818182,,,,,,,,,,,,,database (1).csv,,,,,,,,7.6,T
6-132426272829-091818181818-000297_2,Al<sub>9</sub>Co<sub>18</sub>Cr<sub>18</sub>Cu<sub>18</sub>Fe<sub>18</sub>Ni<sub>18</sub>,FCC,,,,,1290.0,,,10.1016/j.matchar.2018.06.036,,,,,,0.09090909090909091,,,,0.18181818181818182,0.18181818181818182,0.18181818181818182,0.18181818181818182,,,,,,,,,,,0.18181818181818182,,,,,,,,,,,,,database (1).csv,,,,,,,,5.0,T
6-132426272829-091818181818-000297_3,Al<sub>9</sub>Co<sub>18</sub>Cr<sub>18</sub>Cu<sub>18</sub>Fe<sub>18</sub>Ni<sub>18</sub>,FCC1+FCC2,,,,,650.0,,,10.1016/j.matchar.2018.06.036,,,,,,0.09090909090909091,,,,0.18181818181818182,0.18181818181818182,0.18181818181818182,0.18181818181818182,,,,,,,,,,,0.18181818181818182,,,,,,,,,,,,,database (1).csv,,,,,,,,27.0,T
6-132426272829-161616161616-000297_1,AlCoCrCuFeNi,BCC+FCC1+FCC2,,,,,790.0,,,10.1016/j.matchar.2018.06.036,,,,,,0.16666666666666666,,,,0.16666666666666666,0.16666666666666666,0.16666666666666666,0.16666666666666666,,,,,,,,,,,0.16666666666666666,,,,,,,,,,,,,database (1).csv,,,,,,,,0.2,T
6-132426272829-161616161616-000297_2,AlCoCrCuFeNi,BCC+FCC1+FCC2+s,,,,,1040.0,,,10.1016/j.matchar.2018.06.036,,,,,,0.16666666666666666,,,,0.16666666666666666,0.16666666666666666,0.16666666666666666,0.16666666666666666,,,,,,,,,,,0.16666666666666666,,,,,,,,,,,,,database (1).csv,,,,,,,,1.0,T
6-132426272829-003181836183-000297_3,Al<sub>4</sub>Co<sub>19</sub>Cr<sub>19</sub>Cu<sub>4</sub>Fe<sub>19</sub>Ni<sub>37</sub>,FCC,,,,,719.0,,,10.1016/j.matchar.2018.06.036,,,,,,0.0392156862745098,,,,0.18627450980392157,0.18627450980392157,0.0392156862745098,0.18627450980392157,,,,,,,,,,,0.3627450980392157,,,,,,,,,,,,,database (1).csv,,,,,,,,30.0,T
6-132426272829-091818181818-000297_4,Al<sub>9</sub>Co<sub>18</sub>Cr<sub>18</sub>Cu<sub>18</sub>Fe<sub>18</sub>Ni<sub>18</sub>,FCC,,,,,1290.0,,,10.1016/j.matchar.2018.06.036,,,,,,0.09090909090909091,,,,0.18181818181818182,0.18181818181818182,0.18181818181818182,0.18181818181818182,,,,,,,,,,,0.18181818181818182,,,,,,,,,,,,,database (1).csv,,,,,,,,5.0,T
6-132426272829-161616161616-000297_3,AlCoCrCuFeNi,BCC+FCC1+FCC2,,,,,350.0,,,10.1016/j.matchar.2018.06.036,,,,,,0.16666666666666666,,,,0.16666666666666666,0.16666666666666666,0.16666666666666666,0.16666666666666666,,,,,,,,,,,0.16666666666666666,,,,,,,,,,,,,database (1).csv,,,,,,,,5.0,T
6-132426272829-161616161616-000297_4,AlCoCrCuFeNi,BCC+FCC1+FCC2+s,,,,,63.0,,,10.1016/j.matchar.2018.06.036,,,,,,0.16666666666666666,,,,0.16666666666666666,0.16666666666666666,0.16666666666666666,0.16666666666666666,,,,,,,,,,,0.16666666666666666,,,,,,,,,,,,,database (1).csv,,,,,,,,63.0,T
6-132426272829-091818181818-000297_5,Al<sub>9</sub>Co<sub>18</sub>Cr<sub>18</sub>Cu<sub>18</sub>Fe<sub>18</sub>Ni<sub>18</sub>,FCC,,,,,180.0,,,10.1016/j.matchar.2018.06.036,,,,,,0.09090909090909091,,,,0.18181818181818182,0.18181818181818182,0.18181818181818182,0.18181818181818182,,,,,,,,,,,0.18181818181818182,,,,,,,,,,,,,database (1).csv,,,,,,,,5.0,T
6-132426272829-091818181818-000297_6,Al<sub>9</sub>Co<sub>18</sub>Cr<sub>18</sub>Cu<sub>18</sub>Fe<sub>18</sub>Ni<sub>18</sub>,FCC1+FCC2,,,,,160.0,,,10.1016/j.matchar.2018.06.036,,,,,,0.09090909090909091,,,,0.18181818181818182,0.18181818181818182,0.18181818181818182,0.18181818181818182,,,,,,,,,,,0.18181818181818182,,,,,,,,,,,,,database (1).csv,,,,,,,,12.0,T
6-132426272829-091818181818-000297_7,Al<sub>9</sub>Co<sub>18</sub>Cr<sub>18</sub>Cu<sub>18</sub>Fe<sub>18</sub>Ni<sub>18</sub>,FCC,,,,,180.0,,,10.1016/j.matchar.2018.06.036,,,,,,0.09090909090909091,,,,0.18181818181818182,0.18181818181818182,0.18181818181818182,0.18181818181818182,,,,,,,,,,,0.18181818181818182,,,,,,,,,,,,,database (1).csv,,,,,,,,5.0,T
6-132426272829-161616161616-000299_1,AlCoCrCuFeNi,Unknown,,,,,1051.0,,,10.1016/j.mtla.2019.100259,,,,,,0.16666666666666666,,,,0.16666666666666666,0.16666666666666666,0.16666666666666666,0.16666666666666666,,,,,,,,,,,0.16666666666666666,,,,,,,,,,,,,database (1).csv,,,,,,,,22.5,C
7-13242627282942-01515151515157-000299_1,AlCoCrCuFeNiMo<sub>0.5</sub>,Unknown,,,,,2751.0,,,10.1016/j.mtla.2019.100259,,,,,,0.15384615384615385,,,,0.15384615384615385,0.15384615384615385,0.15384615384615385,0.15384615384615385,,,,,,,0.07692307692307693,,,,0.15384615384615385,,,,,,,,,,,,,database (1).csv,,,,,,,,2.5,C
6-132426272829-161616161616-000314_1,AlCoCrFeNiCu,BCC+B2,,,,,1170.0,,,10.1016/j.triboint.2018.10.012,,,,,,0.16666666666666666,,,,0.16666666666666666,0.16666666666666666,0.16666666666666666,0.16666666666666666,,,,,,,,,,,0.16666666666666666,,,,,,,,,,,,,database (1).csv,,,,,,,,,
6-222426272829-131717171717-000318_1,CoCrCuFeNiTi<sub>0.8</sub>,Unknown,,,,,1042.0,,,10.1016/j.jallcom.2019.07.100,,,,,,,,,,0.1724137931034483,0.1724137931034483,0.1724137931034483,0.1724137931034483,,,,,,,,,,,0.1724137931034483,,,,,,,0.13793103448275862,,,,,,database (1).csv,,,,,,,,2.11,C
6-222426272829-161616161616-000318_1,CoCrCuFeNiTi<sub>1.0</sub>,Unknown,,,,,1272.0,,,10.1016/j.jallcom.2019.07.100,,,,,,,,,,0.16666666666666666,0.16666666666666666,0.16666666666666666,0.16666666666666666,,,,,,,,,,,0.16666666666666666,,,,,,,0.16666666666666666,,,,,,database (1).csv,,,,,,,,,
5-1326272829-2020202020-000318_1,AlCoCuFeNi,Unknown,,,,,1060.0,,,10.1016/j.jallcom.2019.07.100,,,,,,0.2,,,,0.2,,0.2,0.2,,,,,,,,,,,0.2,,,,,,,,,,,,,database (1).csv,,,,,,,,19.1,C
6-132426272829-161616161616-000318_1,AlCoCuFeNiCr,Unknown,,,,,1285.0,,,10.1016/j.jallcom.2019.07.100,,,,,,0.16666666666666666,,,,0.16666666666666666,0.16666666666666666,0.16666666666666666,0.16666666666666666,,,,,,,,,,,0.16666666666666666,,,,,,,,,,,,,database (1).csv,,,,,,,,24.6,C
6-132226272829-161616161616-000318_1,AlCoCuFeNiTi,Unknown,,,,,1612.0,,,10.1016/j.jallcom.2019.07.100,,,,,,0.16666666666666666,,,,0.16666666666666666,,0.16666666666666666,0.16666666666666666,,,,,,,,,,,0.16666666666666666,,,,,,,0.16666666666666666,,,,,,database (1).csv,,,,,,,,12.8,C
7-13222426272829-14141414141414-000318_1,AlCoCuFeNiCrTi,Unknown,,,,,1523.0,,,10.1016/j.jallcom.2019.07.100,,,,,,0.14285714285714285,,,,0.14285714285714285,0.14285714285714285,0.14285714285714285,0.14285714285714285,,,,,,,,,,,0.14285714285714285,,,,,,,0.14285714285714285,,,,,,database (1).csv,,,,,,,,8.1,C
5-2426272829-2020202020-000375_1,CoCrCuFeNi,Unknown,,,,,230.0,,,10.1016/j.jallcom.2020.156466,,,,,,,,,,0.2,0.2,0.2,0.2,,,,,,,,,,,0.2,,,,,,,,,,,,,database (1).csv,,,,,,,,51.0,C
5-1322262729-2222152020-000375_1,Al<sub>22.5</sub>Cu<sub>20</sub>Fe<sub>15</sub>Ni<sub>20</sub>Ti<sub>22.5</sub>,Unknown,,,,,980.0,,,10.1016/j.jallcom.2020.156466,,,,,,0.225,,,,,,0.2,0.15,,,,,,,,,,,0.2,,,,,,,0.225,,,,,,database (1).csv,,,,,,,,6.6,C
5-1322262729-2020202020-000375_1,AlCuFeNiTi,Unknown,,,,,1074.0,,,10.1016/j.jallcom.2020.156466,,,,,,0.2,,,,,,0.2,0.2,,,,,,,,,,,0.2,,,,,,,0.2,,,,,,database (1).csv,,,,,,,,8.2,C
5-1322262729-2222152020-000375_2,Al<sub>22.5</sub>Cu<sub>20</sub>Fe<sub>15</sub>Ni<sub>20</sub>Ti<sub>22.5</sub>,Unknown,,,,,737.0,,,10.1016/j.jallcom.2020.156466,,,,,,0.225,,,,,,0.2,0.15,,,,,,,,,,,0.2,,,,,,,0.225,,,,,,database (1).csv,,,,,,,,8.8,C
5-1322262729-2020202020-000375_2,AlCuFeNiTi,Unknown,,,,,697.0,,,10.1016/j.jallcom.2020.156466,,,,,,0.2,,,,,,0.2,0.2,,,,,,,,,,,0.2,,,,,,,0.2,,,,,,database (1).csv,,,,,,,,4.3,C
6-132426272829-003181837183-000392_1,CrFeCoNi<sub>2</sub> Cu<sub>0.2</sub>Al<sub>0.2</sub>,Unknown,,,,,720.0,,,10.1016/j.pmatsci.2020.100754,,,,,,0.037037037037037035,,,,0.18518518518518517,0.18518518518518517,0.037037037037037035,0.18518518518518517,,,,,,,,,,,0.37037037037037035,,,,,,,,,,,,,database (1).csv,,,,,,,,31.0,T
6-132426272829-003181837183-000392_2,CrFeCoNi<sub>2</sub> Cu<sub>0.2</sub>Al<sub>0.2</sub>,Unknown,,,,,460.0,,,10.1016/j.pmatsci.2020.100754,,,,,,0.037037037037037035,,,,0.18518518518518517,0.18518518518518517,0.037037037037037035,0.18518518518518517,,,,,,,,,,,0.37037037037037035,,,,,,,,,,,,,database (1).csv,,,,,,,,32.0,T
6-132224252629-000063253333-000406_1,Al<sub>63</sub>Ti<sub>25</sub>Cr<sub>3</sub>Mn<sub>3</sub>Fe<sub>3</sub>Cu<sub>3</sub>,Multiphase,,,,,409.0,,,10.1016/j.scriptamat.2023.115928,,,,,,0.63,,,,,0.03,0.03,0.03,,,,,,0.03,,,,,,,,,,,,0.25,,,,,,database (1).csv,3.65,,,,,,,20.5,C
6-132224252629-000060205555-000406_1,Al<sub>60</sub>Ti<sub>20</sub>Cr<sub>5</sub>Mn<sub>5</sub>Fe<sub>5</sub>Cu<sub>5</sub>,Multiphase,,,,,519.0,,,10.1016/j.scriptamat.2023.115928,,,,,,0.6,,,,,0.05,0.05,0.05,,,,,,0.05,,,,,,,,,,,,0.2,,,,,,database (1).csv,3.88,,,,,,,18.0,C
6-132224252629-000552051055-000406_1,Al<sub>55</sub>Ti<sub>20</sub>Cr<sub>5</sub>Mn<sub>10</sub>Fe<sub>5</sub>Cu<sub>5</sub>,Multiphase,,,,,650.0,,,10.1016/j.scriptamat.2023.115928,,,,,,0.55,,,,,0.05,0.05,0.05,,,,,,0.1,,,,,,,,,,,,0.2,,,,,,database (1).csv,4.08,,,,,,,16.7,C
6-132224252629-005020101055-000406_1,Al<sub>50</sub>Ti<sub>20</sub>Cr<sub>10</sub>Mn<sub>10</sub>Fe<sub>5</sub>Cu<sub>5</sub>,Multiphase,,,,,716.0,,,10.1016/j.scriptamat.2023.115928,,,,,,0.5,,,,,0.1,0.05,0.05,,,,,,0.1,,,,,,,,,,,,0.2,,,,,,database (1).csv,4.27,,,,,,,12.4,C
5-2425262729-0242424241-000426_1,Cu<sub>0.07</sub>CrFeMnNi,FCC,,,,,109.28,,,10.1016/j.intermet.2023.108100,,,,,,,,,,,0.24570024570024568,0.0171990171990172,0.24570024570024568,,,,,,0.24570024570024568,,,,,0.24570024570024568,,,,,,,,,,,,,database (1).csv,,206.21,,,80.9,,,,
5-2425262729-0242424243-000426_1,Cu<sub>0.14</sub>CrFeMnNi,FCC,,,,,108.62,,,10.1016/j.intermet.2023.108100,,,,,,,,,,,0.24154589371980673,0.033816425120772944,0.24154589371980673,,,,,,0.24154589371980673,,,,,0.24154589371980673,,,,,,,,,,,,,database (1).csv,,207.74,,,81.56,,,,
6-132425262729-003232323231-000426_1,Al<sub>0.15</sub>Cu<sub>0.07</sub>CrFeMnNi,FCC,,,,,118.86,,,10.1016/j.intermet.2023.108100,,,,,,0.035545023696682464,,,,,0.23696682464454977,0.016587677725118485,0.23696682464454977,,,,,,0.23696682464454977,,,,,0.23696682464454977,,,,,,,,,,,,,database (1).csv,,205.3,,,80.34,,,,
6-132425262729-003232323233-000426_1,Al<sub>0.15</sub>Cu<sub>0.14</sub>CrFeMnNi,FCC,,,,,119.72,,,10.1016/j.intermet.2023.108100,,,,,,0.03496503496503496,,,,,0.2331002331002331,0.03263403263403264,0.2331002331002331,,,,,,0.2331002331002331,,,,,0.2331002331002331,,,,,,,,,,,,,database (1).csv,,205.42,,,80.42,,,,
6-132425262729-006222222221-000426_1,Al<sub>0.3</sub>Cu<sub>0.07</sub>CrFeMnNi,FCC,,,,,124.19,,,10.1016/j.intermet.2023.108100,,,,,,0.06864988558352403,,,,,0.22883295194508008,0.016018306636155607,0.22883295194508008,,,,,,0.22883295194508008,,,,,0.22883295194508008,,,,,,,,,,,,,database (1).csv,,202.93,,,79.15,,,,
6-132425262729-006222222223-000426_1,Al<sub>0.3</sub>Cu<sub>0.14</sub>CrFeMnNi,FCC,,,,,117.13,,,10.1016/j.intermet.2023.108100,,,,,,0.06756756756756757,,,,,0.22522522522522526,0.031531531531531536,0.22522522522522526,,,,,,0.22522522522522526,,,,,0.22522522522522526,,,,,,,,,,,,,database (1).csv,,203.96,,,79.82,,,,
